Repository: ItaiAxelrad/open-spec

# CAD Standards

An open source documentation site for construction specifications, CAD standards, and design checklists.

File: docs/_partials/321216 Asphalt Paving-2.md
---
title: Asphalt Paving
section: '3212162'
divNumb: 32
divName: Exterior Improvements
subgroup: Site and Infrastructure
tags:
  ['Site', 'Infrastructure', 'Exterior', 'Improvements', 'Asphalt', 'Paving']
---

## General

1. SUMMARY
   1. Section Includes
   1. Directional arrows
   1. Handicapped symbol marking
   1. Lane marking
   1. Parking stall identification
   1. In-laid thermo-plastic markings
   1. Related Sections
   1. Section 312000 – Earth Moving
   1. Work included:
      1. Work consists of furnishing all labor, material and equipment necessary for completion of the furnishing, laying and compacting Hot Mix Asphalt Pavements (HMAP) in conformance with lines, grades and typical cross sections shown in the details and on the Drawings.
   1. The HMAP shall be hot mixed at a central plant.
   1. Where the specifications and/or on the drawings use "HMAP," "Hot Bituminous Pavement," or "Asphaltic Concrete Pavement", these terms shall mean the same as “Hot Mix Asphalt Pavements.”
   1. Where the specifications and/or the drawings call out Grades C or CX use Grading S or SG.
   1. The following items of the MGPEC Pavement Design Standards & Construction Specifications, Appendix B, Construction Specifications are made an integral part of these Specifications:
      1. Item 0 GENERAL
   1. Item 1 REMOVAL OF EXISTING PAVEMENT
   1. Item 9 HOT MIX ASPHALT PAVEMENT
   1. Item 13 JOINT AND CRACK SEALANT
   1. Item 17 ASPHALT PATCH
   1. The following exceptions to the MGPEG Specifications shall govern in this project.
   1. Measurement and Payment shall be found in Section 01150.
   1. References to the Marshall mix design method and compaction testing are not applicable.
   1. REFERENCES
   1. Metropolitan Government Pavement Engineer’s Council – (MGPEC)
   1. Pavement Design Standards and Construction Specifications (latest revision)
   1. Colorado Asphalt Pavement Association
   1. Guideline for the Design and Use of Asphalt Pavements for Colorado Roadways
   1. American Association of State Highway and Transportation Officials - (AASHTO):
      1. Colorado Department of Transportation
   1. Field Materials Manual
   1. Standard Specifications for Roads and Bridges, 1999 Edition.
   1. American Society for Testing and Materials - (ASTM):
      1. DEFINITIONS
   1. Agency:
      1. National Renewable Energy Laboratory, National Wind Technology Center.
   1. Where Grade CX is called out on the Drawings use Grading S. Where Grade C is called out on the Drawings use Grading S.
1. SUBMITTALS
   1. Make submittals in accordance with Section 013300.
   1. Mix Designs:
      1. At least two weeks prior to paving, the Contractor, at his expense, shall submit the mix design for each area of pavement. The Testing Laboratory shall, at the Contractor’s expense, test all materials for compliance with these specifications and establish a job mix formula for each mixture proposed for use on the project. Using the blank copy herein, the Contractor shall include a completed copy of MGPEC Form #9 with each mix design submittal. Each mix design submittal shall include:
      1. Aggregate gradation, specific gravity, LA Abrasion, and physical properties.
   1. Asphalt Cement properties with recommended field compaction temperature limits.
   1. Proposed Design Job Mix.
   1. Mixing and Compaction temperatures.
   1. Mixture properties at a minimum of four asphalt contents
   1. Test Reports:
      1. The Testing Laboratory shall submit to the Owner for approval two hard copies and one electronic copy of a report containing legible copies of all test data, graphs, tables, and charts used to establish the job mix formula as well as MGPEC Form #9. The report shall bear the seal and signature of a professional engineer, licensed in Colorado, and competent in asphalt concrete mix design and construction. In order for a proposed material to be acceptable, the Testing Laboratory must report that the proposed materials and job mix meet or exceed this specification.
   1. Source:
      1. The Contractor shall submit the source and supplier of all materials together with addresses and phone numbers.
   1. PROJECT/SITE CONDITIONS
   1. Do not apply in-laid thermo-plastic marking when surface or air temperature is less than 55 F., or when moisture content of substrate is above manufacturer's recommendations.

## Products

1.  MATERIALS
1.  Lane Marking Paint:
    1. Opaque White:
       1. Matching Federal Standard 585 for white paint and having the daylight directional reflectance specified in FS TT-P-115f, Type I.
1.  Yellow:
    1. Match color chip No. 13538 of Federal Standard 595A with yellow color within the green and red tolerance limits when compared with the latest Highway Yellow Color Tolerance Chart, PR Color No. 1, U.S. Department of Transportation, Federal Highway Administration.
1.  In-Laid Thermo-Plastic Markings:
    1. Provide "Cata-Therm" by Cataphote, Inc., 1-800-221-2574, white reflective color, or approved substitute alkyd-based thermo-plastic material complying with AASHTO M249.
1.  Provide drop-in glass beads which are skid-resistant and which comply with the local standards.

## Execution

1.  ERECTION INSTALLATION APPLICATION
1.  In-Laid Thermo-Plastic Markings:
    1. Provide for all crosswalks and stop bars.
1.  Saw or grind grooves in pavement for application of thermo-plastic material.
1.  Prime substrate as required by manufacturer.
1.  Install in accordance with manufacturer's instructions. Apply in 250 or 400 mil thickness. Apply such that cooled material is flush with or slightly above groove lip.
1.  Crosswalks:
    1. Provide 24" bars applied in "Continental" style (center of lane and center of line). Provide 8' minimum wide crosswalks.
1.  Stop Bars:
    1. Provide 24" wide bars.
1.  Glass Beads:
    1. Drop into thermo-plastic material immediately after application.
1.  Apply with mechanical equipment to produce a wet film thickness not less than 0.015" and 4" line widths unless otherwise required.
1.  Handicap Parking:
    1. International symbol for handicap parking.
1.  CLEANING
1.  After completing asphalt-paving operations, clean surfaces, pick up excess paving materials and clean work area.

1.  SEE NEXT PAGE FOR FORM
1.  MCPEC Form 9 - Required for this Section.

File: docs/_partials/321216 Asphalt Paving-3.md
---
title: Asphalt Paving
section: '3212163'
divNumb: 32
divName: Exterior Improvements
subgroup: Site and Infrastructure
tags: ['Site', 'Infrastructure', 'Exterior', 'Improvements', 'Asphalt', 'Paving']
---

## General

1. REFERENCES
   1. The latest issue of the publications listed below and referenced to thereafter by basic designations only, forms a part of this specification to the extent referenced. The publications are referred to within the text by the basic designation only.
1. AMERICAN ASSOCIATION OF STATE HIGHWAY AND TRANSPORTATION
   1. OFFICIALS (AASHTO)
      1. AASHTO M 320 Performance-Graded Asphalt Binder
2. ASPHALT INSTITUTE (AI)
      1. AI MS-02 Mix Design Methods for Asphalt
      1. AI MS-22 Construction of Hot-Mix Asphalt Pavements
      1. AI SP-2 Superpave Mix Design
3. ASTM INTERNATIONAL (ASTM)
      1. ASTM C 117 Standard Test Method for Materials Finer than 75-um (No. 200) Sieve in Mineral Aggregates by Washing
      1. ASTM C 1252 Standard Test Methods for Uncompacted Void Content of Fine Aggregate (as Influenced by Particle Shape, Surface Texture,
and Grading)
      1. ASTM C 131 Standard Test Method for Resistance to Degradation of Small-Size Coarse Aggregate by Abrasion and Impact in the Los
Angeles Machine
      1. ASTM C 136 Standard Test Method for Sieve Analysis of Fine and Coarse Aggregates
      1. ASTM C 142 Standard Test Method for Clay Lumps and Friable Particles in Aggregates
      1. ASTM C 29/C 29M Standard Test Method for Bulk Density ("Unit Weight") and Voids in Aggregate
      1. ASTM C 566 Standard Test Method for Total Evaporable Moisture Content of Aggregate by Drying
      1. ASTM C 88 Standard Test Method for Soundness of Aggregates by Use of Sodium Sulfate or Magnesium Sulfate
      1. ASTM D 140 Sampling Bituminous Materials
      1. ASTM D 1461 Moisture or Volatile Distillates in Bituminous Paving Mixtures k. ASTM D 2041 Theoretical Maximum Specific Gravity and Density of Bituminous Paving Mixtures
      1. ASTM D 2172 Quantitative Extraction of Bitumen from Bituminous Paving
Mixtures
      1. ASTM D 2419 Sand Equivalent Value of Soils and Fine Aggregate
      1. ASTM D 242 Mineral Filler for Bituminous Paving Mixtures
      1. ASTM D 2489 Estimating Degree of Particle Coating of Bituminous-Aggregate Mixtures
      1. ASTM D 2726 Bulk Specific Gravity and Density of Non-Absorptive
Compacted Bituminous Mixtures
      1. ASTM D 2950 Density of Bituminous Concrete in Place by Nuclear Methods
      1. ASTM D 3381 Viscosity-Graded Asphalt Cement for Use in Pavement
Construction
      1. ASTM D 3665 Random Sampling of Construction Materials
      1. ASTM D 3666 Minimum Requirements for Agencies Testing and Inspecting Road and Paving Materials
      1. ASTM D 4125 Asphalt Content of Bituminous Mixtures by the Nuclear Method
      1. ASTM D 4791 Flat Particles, Elongated Particles, or Flat and Elongated
Particles in Coarse Aggregate
      1. ASTM D 4867/D 4867M Effect of Moisture on Asphalt Concrete Paving Mixtures
      1. ASTM D 5444 Mechanical Size Analysis of Extracted Aggregate
      1. ASTM D 6307 Asphalt Content of Hot Mix Asphalt by Ignition Method
      1. ASTM D 6926 Preparation of Bituminous Specimens Using Marshall Apparatus
      1. ASTM D 6927 Standard Test Method for Marshall Stability and Flow of
Bituminous Mixtures
      1. ASTM D 946 Penetration-Graded Asphalt Cement for Use in Pavement
Construction
      1. ASTM D 995 Mixing Plants for Hot-Mixed, Hot-Laid Bituminous Paving
Mixtures
4. STATE OF CALIFORNIA DEPARTMENT OF TRANSPORTATION (CDT)
      1. CDT Test 526 Operation of California Profilograph and Evaluation of Profiles
5. U.S. ARMY CORPS OF ENGINEERS (USACE)
      1. COE CRD-C 171 Standard Test Method for Determining Percentage of Crushed Particles in Aggregate
2. DESCRIPTION OF WORK
   1. The work shall consist of pavement courses composed of mineral aggregate and asphalt material heated and mixed in a central mixing plant and placed on a prepared course. HMA designed and constructed in accordance with this section shall conform to the lines, grades, thicknesses, and typical cross sections shown on the drawings. Each course shall be constructed to the depth, section, or elevation required by the drawings and shall be rolled, finished, and approved before the placement of the next course.
3. SUBMITTALS
   1. Approval may be required on any of the following items. Copies of all submittals per the requirements in Section 01 33 00, Submittal Procedures.
1. Product Data
      1. Mix Design
      1. Proposed JMF.
      1. Contractor Quality Control
      1. Quality control plan.
(i) Material Acceptance and Percent Payment

(ii) Acceptance test results and pay calculations.
2. Samples
      1. Asphalt Cement Binder
(i) A 5 gallon sample for mix design verification.
      1. Aggregates
(i) Sufficient materials to produce 200 lb of blended mixture for mix design verification.
3. Test Reports
      1. Aggregates
      1. QC Monitoring
(i) Aggregate and QC test results.
4. Certificates
      1. Asphalt Cement Binder
(i) Copies of certified test data.

(ii) Amount, type and description of any modifiers blended into the asphalt cement binder
      1. Testing Laboratory
(i) Certification of compliance.

(ii) Plant Scale Calibration Certification
4. METHOD OF MEASUREMENT
   1. The amount paid for shall be the number of short tons of hot-mix asphalt mixture used in the accepted work. Hot-mix asphalt mixture shall be weighed after mixing, and no separate payment shall be made for weight of asphalt cement material incorporated herein.
5. BASIS OF PAYMENT
   1. Quantities of hot-mix asphalt mixtures, determined as specified above, shall be paid for at
respective contract unit prices or at reduced prices adjusted in accordance with paragraph MATERIAL ACCEPTANCE AND PERCENT PAYMENT. Payment shall constitute full compensation for furnishing all materials, equipment, plant, and tools; and for all labor and other incidentals necessary to complete work required by this section of the specification.
   1. The measured quantity of hot-mix asphalt shall be paid for and included in the lump-sum contract price. Payment shall constitute full compensation for furnishing all materials, equipment, plant, and tools; and for all labor and other incidentals necessary to complete work required by this section of the specification. If less than 100 percent payment is due based on the pay factors stipulated in Section:
      1. MATERIAL ACCEPTANCE AND PERCENT PAYMENT, a unit price as specified by the Owner shall be used for purposes of calculating the payment reduction.
6. ASPHALT MIXING PLANT
   1. Plants used for the preparation of hot-mix asphalt shall conform to the requirements of ASTM D 995 with the following changes:
      1. Truck Scales. The asphalt mixture shall be weighed on approved certified scales at the Contractor's expense. Scales shall be inspected and sealed at least annually by an approved calibration laboratory.
2. Testing Facilities. The Contractor shall provide laboratory facilities at the plant for the Contractor's quality control testing.
3. Inspection of Plant. The Owner shall have access at all times, to all areas of the plant for checking adequacy of equipment; inspecting operation of the plant; verifying weights, proportions, and material properties; checking the temperatures maintained in the preparation of the mixtures and for taking samples. The Contractor shall provide assistance as requested, for the Owner to procure any desired samples.
4. Storage Bins. Use of storage bins for temporary storage of hot-mix asphalt shall be permitted as follows:
      1. The asphalt mixture may be stored in non-insulated storage bins for a period of time not exceeding 3 hours.
      1. The asphalt mixture may be stored in insulated storage bins for a period of time not exceeding 8 hours. The mix drawn from bins shall meet the same requirements as mix loaded directly into trucks.
7. HAULING EQUIPMENT
   1. Trucks used for hauling hot-mix asphalt shall have tight, clean, and smooth metal beds. To prevent the mixture from adhering to them, the truck beds shall be lightly coated with a minimum amount of paraffin oil, lime solution, or other approved material. Petroleum based products shall not be used as a release agent. Each truck shall have a suitable cover to protect the mixture from adverse weather. When necessary to ensure that the mixture shall be delivered to the site at the specified temperature, truck beds shall be insulated or heated and covers (tarps) shall be securely fastened.
8. ASPHALT PAVERS
   1. Asphalt pavers shall be self-propelled, with an activated screed, heated as necessary, and shall be capable of spreading and finishing courses of hot-mix asphalt which shall meet the specified thickness, smoothness, and grade. The paver shall have sufficient power to propel itself and the hauling equipment without adversely affecting the finished surface.
   1. Receiving Hopper
1. The paver shall have a receiving hopper of sufficient capacity to permit a uniform spreading operation. The hopper shall be equipped with a distribution system to place the mixture uniformly in front of the screed without segregation. The screed shall effectively produce a finished surface of the required evenness and texture without tearing, shoving, or gouging the mixture.
   1. Automatic Grade Controls
1. If an automatic grade control device is used, the paver shall be equipped with a control system capable of automatically maintaining the specified screed elevation. The control system shall be automatically actuated from either a reference line and/or through a system of mechanical sensors or sensor-directed mechanisms or devices which shall maintain the paver screed at a predetermined transverse slope and at the proper elevation to obtain the required surface. The transverse slope controller shall be capable of maintaining the screed at the desired slope within plus or minus 0.1 percent. A transverse slope controller shall not be used to control grade. The controls shall be capable of working in conjunction with any of the following attachments:
      1. Ski-type device of not less than 30 feet in length.
      1. Taut stringline set to grade.
      1. Short ski or shoe for joint matching.
      1. Laser control.
9. ROLLERS
   1. Rollers shall be in good condition and shall be operated at slow speeds to avoid displacement of the asphalt mixture. The number, type, and weight of rollers shall be sufficient to compact the mixture to the required density while it is still in a workable condition. Equipment which causes excessive crushing of the aggregate shall not be used.
10. WEATHER LIMITATIONS
   1. The hot-mix asphalt shall not be placed upon a wet surface or when the surface temperature of the underlying course is less than specified in Table 1. The temperature requirements may be waived by the Owner, if requested; however, all other requirements, including compaction, shall be met. 
Table 1. Surface Temperature Limitations of Underlying Course
   1. Mat Thickness, inches Degrees F
   1. 3 or greater 40
   1. Less than 3 45

## Products

1. AGGREGATES
   1. Aggregates shall consist of crushed stone, crushed gravel, crushed slag, screenings, natural sand and mineral filler, as required. The portion of material retained on the No. 4 sieve is coarse aggregate. The portion of material passing the No. 4 sieve and retained on the No. 200 sieve is fine aggregate. The portion passing the No. 200 sieve is defined as mineral filler. All aggregate test results and samples shall be submitted to the Owner at least 14 days prior to start of construction.
   1. Coarse Aggregate
1. Coarse aggregate shall consist of sound, tough, durable particles, free from films of material that would prevent thorough coating and bonding with the asphalt material and free from organic matter and other deleterious substances. All individual coarse aggregate sources shall meet the following requirements:
      1. The percentage of loss shall not be greater than 40 percent after 500 revolutions when tested in accordance with ASTM C 131.
      1. The percentage of loss shall not be greater than 18 percent after five cycles when tested in accordance with ASTM C 88 using magnesium sulfate or 12 percent when using sodium sulfate.
      1. At least 75 percent by weight of coarse aggregate shall have at least two or more fractured faces when tested in accordance with COE CRD-C 171. Fractured faces shall be produced by crushing.
      1. The particle shape shall be essentially cubical and the aggregate shall not contain more than 20% percent, by weight, of flat and elongated particles (3:1 ratio of maximum to minimum) when tested in accordance with ASTM D 4791.
      1. Slag shall be air-cooled, blast furnace slag, and shall have a compacted weight of not less than 75 lb/cu ft when tested in accordance with ASTM C 29/C 29M.
      1. Clay lumps and friable particles shall not exceed 0.3 percent, by weight, when tested in accordance with ASTM C 142.
   1. Fine Aggregate
1. Fine aggregate shall consist of clean, sound, tough, durable particles. The aggregate particles shall be free from coatings of clay, silt, or any objectionable material and shall contain no clay balls.
      1. All individual fine aggregate sources shall have a sand equivalent value not less than 45 when tested in accordance with ASTM D 2419.
      1. The fine aggregate portion of the blended aggregate shall have an uncompacted void content not less than 45.0 percent when tested in accordance with ASTM C 1252 Method A.
      1. The quantity of natural sand (noncrushed material) added to the aggregate blend shall not exceed 25 percent by weight of total aggregate.
      1. Clay lumps and friable particles shall not exceed 0.3 percent, by weight, when tested in accordance with ASTM C 142
   1. Mineral Filler
1. Mineral filler shall be nonplastic material meeting the requirements of ASTM D 242.
   1. Aggregate Gradation
1. The combined aggregate gradation shall conform to gradations specified in Table 2, when tested in accordance with ASTM C 136 and ASTM C 117, and shall not vary from the low limit on one sieve to the high limit on the adjacent sieve or vice versa, but grade uniformly from coarse to fine.
   1. Table 2. Aggregate Gradations
   1. Gradation 1 Gradation 2 Gradation 3
   1. Percent Passing Percent Passing Percent Passing
   1. Sieve Size, inch by Mass by Mass by Mass
   1. 1 100 
   1. 3/4 76-96 100 --
0. or 96.0 100.0 92.5 or above
   1. 93 9 100.0 92.4
8. or 96.1 99.9 92.3
7. 99.8 92.2
6. or 96.2 99.6 92.1
5. 99.4 92.0
4. or 96.3 99.1 91.9
3. 98.7 91.8
2. or 96.4 98.3 91.7
1. 97.8 91.6
0. or 96.5 97.3 91.5
9. 96.3 91.4
8. or 96.6 94.1 91.3
7. 92.2 91.2
6. or 96.7 90.3 91.1
5. 87.9 91.0
4. or 96.8 85.7 90.9
3. 83.3 90.8
2. or 96.9 80.6 90.7
1. 78.0 90.6
0. or 97.0 75.0 90.5
   1. below 92.0 or 
   1. above 97.0 0.0 (reject) below 90.5
3. Pay Factor Based on In-place Density
      1. An example of the computation of a pay factor (in I-P units only) based on in-place density, is as follows:
         1. Assume the following test results for field density made on the lot:
         1. (1) Average mat density = 93.2 percent of TMD. 
(2) Average joint density = 91.5 percent of TMD. (3) Total area of lot = 30,000 square feet. (4) Length of completed longitudinal construction joint = 2000 feet.

(i) Step 1: Determine pay factor based on mat density and on joint density, using Table 8:
      1. (a) Mat density of 93.2 percent = 98.3 pay factor.

(b) Joint density of 91.5 percent = 97.3 pay factor.

(ii) Step 2: Determine ratio of joint area (length of longitudinal joint x 5 ft) to mat area (total paved area in the lot): Multiply the length of completed longitudinal construction joint by the specified 5 ft. width and divide by the mat area (total paved area in the lot).

(a) (2000 ft. x 5 ft.)/30000 sq.ft. = 0.3333 ratio of joint area to mat area (ratio).

(iii) Step 3: Weighted pay factor (wpf) for joint is determined as indicated below:
      1. (a) wpf = joint pay factor + (100 - joint pay factor) (1 - ratio)

(b) wpf = 97.3 + (100-97.3) (1-.3333) = 99.1%

(iv) Step 4: Compare weighted pay factor for joint density to pay factor for mat density and select the smaller:
      1. (a) Pay factor for mat density:
         1. 98.3%. Weighted pay factor for joint density:
         1. 99.1%

(b) Select the smaller of the two values as pay factor based on density: 98.3%
   1. Grade
1. The final wearing surface of pavement shall conform to the elevations and cross sections shown and shall vary not more than 0.05 foot from the plan grade established and approved at site of work. Finished surfaces at juncture with other pavements shall coincide with finished surfaces of abutting pavements. Deviation from the plan elevation shall not be permitted in areas of pavements where closer conformance with planned elevation is required for the proper functioning of drainage and other appurtenant structures involved. The grade shall be determined by running lines of levels at intervals of 25 feet, or less, longitudinally and transversely, to determine the elevation of the completed pavement surface. Within 5 working days, after the completion of a particular lot incorporating the final wearing surface, the Contractor shall test the final wearing surface of the pavement for conformance with the specified plan grade. When more than 5 percent of all measurements made within a lot are outside the 0.05 foot tolerance, the pay factor based on grade for that lot shall be 95 percent. In areas where the grade exceeds the tolerance by more than 50 percent, the Contractor shall remove the surface lift full depth; the Contractor shall then replace the lift with hot-mix asphalt to meet specification requirements, at no additional cost to the Owner. Diamond grinding may be used to remove high spots to meet grade requirements. Skin patching for correcting low areas or planing or milling for correcting high areas shall not be permitted.
   1. Surface Smoothness
1. The Contractor shall use one of the following methods to test and evaluate surface smoothness of the pavement. All testing shall be performed in the presence of the Owner. Detailed notes of the results of the testing shall be kept and a copy furnished to the Owner immediately after each day's testing. The profilograph method shall be used for all longitudinal testing, except where the runs would be less than 200 feet in length and the ends where the straightedge shall be used. Where drawings show required deviations from a plane surface (crowns, drainage inlets, etc.), the surface shall be finished to meet the approval of the Owner.
2. Smoothness Requirements
      1. Straightedge Testing:
         1. The finished surfaces of the pavements shall have no abrupt change of 1/4 inch or more, and all pavements shall be within the tolerances of 1/4 inch in both the longitudinal and transverse directions, when tested with an approved 12 feet straightedge.
      1. Profilograph Testing:
         1. The finished surfaces of the pavements shall have no abrupt change of 1/8 inch or more, and each 0.1 mile segment of each pavement lot shall have a Profile Index not greater than 9 inches/mile when tested with an approved California-type profilograph. If the extent of the pavement in either direction is less than 200 feet, that direction shall be tested by the straightedge method and shall meet requirements specified above.
3. Testing Method
      1. After the final rolling, but not later than 24 hours after placement, the surface of the pavement in each entire lot shall be tested by the Contractor in such a manner as to reveal all surface irregularities exceeding the tolerances specified above. Separate testing of individual sublots is not required. If any pavement areas are ground, these areas shall be retested immediately after grinding. Each lot of the pavement shall be tested in both a longitudinal and a transverse direction on parallel lines. The transverse lines shall be 15 feet or less apart, as directed. The longitudinal lines shall be at the centerline of each paving lane for lanes less than 20 feet wide and at the third points for lanes 20 feet or wider. Other areas having obvious deviations shall also be tested. Longitudinal testing lines shall be continuous across all joints.
(i) Straightedge Testing. The straightedge shall be held in contact with the surface and moved ahead one-half the length of the straightedge for each successive measurement. The amount of surface irregularity shall be determined by placing the freestanding (unleveled) straightedge on the pavement surface and allowing it to rest upon the two highest spots covered by its length, and measuring the maximum gap between the straightedge and the pavement surface in the area between these two high points.

(ii) Profilograph Testing. Profilograph testing shall be performed using approved equipment and procedures described in CDT Test 526. The equipment shall utilize electronic recording and automatic computerized reduction of data to indicate "must-grind" bumps and the Profile Index for each 0.1 mile segment of each pavement lot. Grade breaks on parking lots shall be accommodated by breaking the profile segment into shorter sections and repositioning the blanking band on each segment. The "blanking band" shall be 0.2 inches wide and the "bump template" shall span 1 inch with an offset of 0.3 inch. The Profile Index shall be computed for each pass of the profilograph in each 0.1 mile segment. The Profile Index for each segment shall be the average of the Profile Indices for each pass in each segment. The profilograph shall be operated by a DOT approved operator. A copy of the reduced tapes shall be furnished the Owner at the end of each day's testing.
4. Payment Adjustment for Smoothness
      1. Straightedge Testing. Location and deviation from straightedge for all measurements shall be recorded. When between 5.0 and 10.0 percent of all measurements made within a lot exceed the tolerance specified in paragraph Smoothness Requirements above, after any reduction of high spots or removal and replacement, the computed pay factor for that lot based on surface smoothness, shall be 95 percent. When more than 10.0 percent of all measurements exceed the tolerance, the computed pay factor shall be 90 percent. When between 15.0 and 20.0 percent of all measurements exceed the tolerance, the computed pay factor shall be 75 percent. When 20.0 percent or more of the measurements exceed the tolerance, the lot shall be removed and replaced at no additional cost to the Owner. Regardless of the above, any small individual area with surface deviation which exceeds the tolerance given above by more than 50 percent, shall be corrected by diamond grinding to meet the specification requirements above or shall be removed and replaced at no additional cost to the Owner.
      1. Profilograph Testing. Location and data from all profilograph measurements shall be recorded. When the Profile Index of a 0.1 mile segment of a lot exceeds the tolerance specified in paragraph Smoothness Requirements above by 1.0 inch/mile, but less than 2.0 inches/mile, after any reduction of high spots or removal and replacement, the computed pay factor for that lot based on surface smoothness shall be 95 percent. When the Profile Index exceeds the tolerance by 2.0 inches/mile, but less than 3.0 inches/mile, the computed pay factor shall be 90 percent. When the Profile Index exceeds the tolerance by 3.0 inches/mile, but less than 4.0 inches/mile, the computed pay factor shall be 75 percent. When the Profile Index exceeds the tolerance by 4.0 inches/mile or more, the lot shall be removed and replaced at no additional cost to the Owner. Regardless of the above, any small individual area with surface deviation which exceeds the tolerance given above by more than 5.0 inches/mile or more, shall be corrected by grinding to meet the specification requirements above or shall be removed and replaced at no additional cost to the Owner.
      1. Bumps ("Must Grind" Areas). Any bumps ("must grind" areas) shown on the profilograph trace which exceed 0.3 inch in height shall be reduced by diamond grinding until they do not exceed 0.3 inch when retested. Such grinding shall be tapered in all directions to provide smooth transitions to areas not requiring grinding. The following shall not be permitted:
         1. (1) skin patching for correcting low areas, (2) planing or milling for correcting high areas. At the Contractor's option, pavement areas, including ground areas, may be rechecked with the profilograph in order to record a lower Profile Index.
