Repository: ItaiAxelrad/open-spec

# CAD Standards

An open source documentation site for construction specifications, CAD standards, and design checklists.

File: docs/specifications/Facility Construction/Division 03 - Concrete/030001 Concrete Testing.md
---
title: Concrete Testing
section: '030001'
divNumb: 3
divName: Concrete
subgroup: Facility Construction
tags: ['Facility', 'Construction', 'Concrete', 'Testing']
navigation:
  key: Concrete Testing
  parent: Concrete
  order: 1.0
---

## General

1. Summary
   1. Work under this section shall include contractor requirements for testing of concrete and grout and acceptance criteria for concrete. 
2. Responsibility and Payment
   1. Contractor will hire an independent Testing Agency/Service Provider to perform the following testing and inspection and provide test results to the Engineer and Contractor.
   	1. Testing and inspection of concrete and grout produced for incorporation into the work during the construction of the Project for compliance with the Contract Documents.
   	2. Additional testing or retesting of materials occasioned by their failure, by test or inspection, to meet requirements of the Contract Documents.
   	3. Strength testing on concrete required by the Engineer or Special Inspector when the water to cement ratio exceeds the water-cement ratio of the typical test cylinders.
   	4. In-place testing of concrete as may be required by Engineer when strength of structure is considered potentially deficient.
   	5. Other testing services needed or required by Contractor such as field curing of test specimens and testing of additional specimens for determining when forms, form shoring or reshoring may be removed.
3. Contractor shall hire a qualified testing agency to perform the following testing and provide test results to the Engineer.
	1. Testing of materials and mixes proposed by the Contractor for compliance with the Contract Documents and retesting in the event of changes.
	2. Additional testing and inspection required because of changes in materials or proportions requested by Contractor.
4. Duties and Authorities of Testing Agency/Service Provider:
	3.  Any Testing Agency/Service Provider or agencies and their representatives retained by Contractor or Engineer for any reason are not authorized to revoke, alter, relax, enlarge, or release any requirement of Contract Documents, nor to reject, approve or accept any portion of the Work.
	4.  Testing Agency/Service Provider shall inform the Contractor and Engineer regarding acceptability of or deficiencies in the work including materials furnished and work performed by Contractor that fails to fulfill requirements of the Contract Documents.
	5.  Testing Agency to submit test reports and inspection reports to Engineer and Contractor immediately after they are performed.
		1. All test reports to include exact location in the 1 work at which batch represented by a test was deposited.
		2. Reports of strength tests to include detailed information on storage and curing of specimens prior to testing.
	6.  Owner retains the responsibility for ultimate rejection or approval of any portion of the Work.
	7.  **Quality Assurance
5. Work shall be per:
	8.  American Concrete Institute (ACI):
		1. 318, Building Code Requirements for Structural Concrete.
	9.  ASTM International (ASTM):
		1. ASTM Cement and Concrete Reference Laboratory (CCRL).
		2. C31, Standard Practice for Making and Curing Concrete Test Specimens in the Field.
		3. C39, Standard Test Method for Compressive Strength of Cylindrical Concrete Specimens.
		4. C42, Standard Test Method for Obtaining and Testing Drilled Cores and Sawed Beams of Concrete.
		5. C94, Standard Specification for Ready-Mixed Concrete.
		6. C138, Standard Test Method for Density (Unit Weight), Yield, and Air Content (Gravimetric) of Concrete.
		7. C143, Standard Test Method for Slump of Hydraulic-Cement Concrete.
		8. C172, Standard Practice for Sampling Freshly Mixed Concrete.
		9. C173, Standard Test Method for Air Content of Freshly Mixed Concrete by the Volumetric Method.
		10. C231, Standard Test Method for Air Content of Freshly Mixed Concrete by the Pressure Method.
		11. C1019, Standard Test Method for Sampling and Testing Grout.
		12. C1218, Standard Test Method for Water-Soluble Chloride in Mortar and Concrete.
		13. E329, Standard Specification for Agencies Engaged in Construction Inspection, Testing, or Special Inspection.
6. Qualifications:
	10. Contractor’s Testing Agency:
		1. Meeting requirements of ASTM E329 and ASTM C94.
		2. Provide evidence of recent inspection by CCRL of NBS, and correction of deficiencies noted.
7. Use of Testing Agency and approval by Engineer of proposed concrete mix design shall in no way relieve Contractor of responsibility to furnish materials and construction in full compliance with Contract Documents.
	11. **Definitions
8. Testing Agency/Service Provider:
      1. An independent professional testing/inspection firm or service hired by Contractor or by Owner to perform testing, inspection or analysis services as directed, and as provided in the Contract Documents.
	12. **Submittals
9. Shop Drawings shall include:
	13. Product technical data including:
		1. Concrete materials and concrete mix designs proposed for use.
			1. Include results of all testing performed to qualify materials and to establish mix designs.
			2. Place no concrete until approval of mix designs has been received in writing.
			3. Submittal 1 for each concrete mix design to include:
				1. Sieve analysis and source of fine and coarse aggregates.
				2. Test for aggregate organic impurities.
				3. Proportioning of all materials.
				4. Type of cement with mill certificate for the cement.
				5. Brand, quantity and class of fly ash proposed for use along with other submittal data as required for fly ash by Specification Section 03 31 00.
				6. Slump.
				7. Brand, type and quantity of air entrainment and any other proposed admixtures.
				8. Shrinkage test results.
				9. Total water soluble chloride ion concentration in hardened concrete from all ingredients determined per ASTM C1218.
				10. 28-day compression test results and any other data required by Specification Section 03 31 00 to establish concrete mix design.
	14. Certifications:
		1. Testing Agency qualifications.

## Product

Not applicable to this specification section.

## Execution

1. 3.1 Testing Services to be Performed
   1. The following concrete testing will be performed by the Service Provider/Testing Agency:
	1. Concrete strength testing:
		1. Secure concrete samples in accordance with ASTM C172.
			1. Obtain each sample from a different batch of concrete on a random basis, avoiding selection of test batch other than by a number selected at random before commencement of concrete placement.
		2. For each strength test, mold and cure cylinders from each sample in accordance with ASTM C31.
			1. Record any deviations from requirements on test report.
			2. Cylinder size: Per ASTM C31.
				1. 4 IN cylinders shall not be used for concrete mixes with maximum aggregate size larger than 1 IN.
				2. Use the same size cylinder for all tests for each concrete mix.
			3. Quantity (either of the following):
				1. 6 IN DIA by 12 IN high: Four (4) cylinders.
				2. 4 IN DIA by 8 IN high: Six (6) cylinders.
		3. Field cure one (1) cylinder for the seven (7) day test.
			1. Laboratory cure the remaining.
		4. Test cylinders in accordance with ASTM C39.
			1. 6 IN DIA cylinders:
				1. Test two (2) cylinders at 28 days for strength test result and the one (1) field cured sample at seven (7) days for information.
				2. Hold remaining cylinder in reserve.
			2. 4 IN DIA cylinders:
				1. Test three (3) cylinders at 28 days for strength test result and the one (1) field cured cylinder at seven (7) days for information.
				2. Hold remaining cylinders in reserve.
		5. Strength test result:
			1. Average of strengths of two (2) 6 IN DIA cylinders or three (3) 4 IN DIA cylinders from the same sample tested at 28 days.
			2. If one (1) cylinder in a test manifests evidence of improper sampling, molding, handling, curing, or testing, discard and test reserve cylinder(s); average strength of remaining cylinders shall be considered strength test result.
			3. Should all cylinders in any test show any of above defects, discard entire test.
		6. Frequency of tests:
			1. Concrete sand cement grout: One (1) strength test for each 4 HR period of grout placement or fraction thereof.
				1. Test grout in accordance with ASTM C1019.
			2. Concrete topping, concrete fill and lean concrete: One (1) strength test for each 10 CY of each type of concrete or fraction thereof placed.
			3. Precast concrete: Frequency per Specification Section 03431.
			4. All other concrete:
				1. One (1) strength test to be taken not less than once a day, nor less than once for each 60 CY or fraction thereof placed in any one (1) day.
				2. Once for each 5000 SQ FT of slab or wall surface area placed each day
				3. If total volume of concrete on Project is such that frequency of testing required in above paragraph will provide less than five (5) strength tests for each concrete mix, tests shall then be made from at least five (5) randomly selected batches or from each batch if fewer than five (5) batches are provided.
	2. Slump testing:
		1. Determine slump of concrete sample for each strength test.
			1. Determine slump in accordance with ASTM C143.
		2. If consistency of concrete appears to vary, the Engineer or Owner’s Representative shall be authorized to require a slump test for each concrete truck.
			1. This practice shall continue until three consecutive batches are determined to be consistent and meet the slump requirements specified.
	3. Air content testing: Determine air content of concrete sample for each strength test in accordance with ASTM C231, ASTM C173, or ASTM C138.
	4. Temperature testing: Determine temperature of concrete sample for each strength test.
	5. In-place concrete testing (if required).
1. 3.2 Special Inspections
   1. Formwork Special Inspections:
	1. Shape, location, and dimensions.
		1. Inspect in accordance with dimensions and details on Drawings.
		2. Frequency: Inspect prior to each concrete pour.
2. Reinforcing Special Inspections:
	1. Rebar size, spacing, lap length and concrete cover.
		1. Inspect in accordance with Drawings and Specification.
		2. Frequency: Inspect prior to each concrete pour.
	2. Rebar adhesive anchoring system:
		1. Inspect in accordance with ICC-ES report.
		2. Frequency:
			1. Inspect all adhesive anchors for the first 4 HRS of installation.
			2. Inspect approximately 25 percent of adhesive anchors thereafter.
			3. Additional inspection will be required for different installer or if the quality of installation appears to vary.
3. Mixing Placing Jointing Curing Special Inspections:
	1. Perform concrete tests per this Specification Section.
	2. Verification of proper mix design.
		1. Frequency: Periodically, prior to each concrete pour.
	3. Proper concrete placement techniques.
		1. Inspect per requirements of Section 03311.
		2. Frequency: During each concrete pour.
	4. Proper curing temperature and techniques.
		1. Inspect per requirements of Section 03311.
		2. Frequency: Periodically, but not less than every third day.
	5. Joints:
		1. Inspect joints for proper joint type, dimensions, reinforcing, dowel alignment, surface preparation and location.
		2. Frequency: Prior to each concrete pour.
	6. Waterstops:
		1. Visually inspect waterstops for proper location, continuity, installation to prevent displacement, cleanliness and damage to waterstop.
		2. Frequency:
			1. Prior to each concrete pour.
4. Anchor to Concrete Special Inspection:
	1. Post installed anchors as required by the Building Code, ICC-ES Evaluation Reports, and as specified by the Engineer.
		1. Frequency: Per ICC-ES Report.
	2. Cast-in-place concrete anchors, including anchor size, embedment, material and location.
		1. Frequency: Prior to each concrete pour.
	3. **Acceptance
5. Completed concrete work which meets applicable requirements will be accepted without qualification.
6. Completed concrete work which fails to meet one or more requirements but which has been repaired to bring it into compliance will be accepted without qualification.
7. Completed concrete work which fails to meet one or more requirements and which cannot be brought into compliance may be accepted or rejected as provided in these Contract Documents.
	1. In this event, modifications may be required to assure that concrete work complies with requirements.
	2. Modifications, as directed by Engineer, to be made at no additional cost to Owner.
8. Dimensional Tolerances:
	1. Formed surfaces resulting in concrete 1 outlines smaller than permitted by tolerances shall be considered potentially deficient in strength and subject to modifications required by Engineer.
	2. Formed surfaces resulting in concrete outlines larger than permitted by tolerances may be rejected and excess material subject to removal.
		1. If removal of excess material is permitted, accomplish in such a manner as to maintain strength of section and to meet all other applicable requirements of function and appearance.
	3. Concrete members cast in wrong location may be rejected if strength, appearance or function of structure is adversely affected or misplaced items interfere with other construction.
	4. Inaccurately formed concrete surfaces exceeding limits of tolerances and which are exposed to view, may be rejected.
		1. Repair or remove and replace if required.
	5. Finished slabs exceeding tolerances may be required to be repaired provided that strength or appearance is not adversely affected.
		1. High spots may be removed with a grinder, low spots filled with a patching compound, or other remedial measures performed as permitted or required.
9. Appearance:
	1. Concrete surfaces exposed to view with defects which, in opinion of Engineer, adversely affect appearance as required by specified finish shall be repaired by approved methods.
	2. Concrete not exposed to view is not subject to rejection for defective appearance unless, in the opinion of the Engineer, the defects impair the long-term strength or function of the member.
10. High Water-Cement Ratio:
	1. Concrete with water in excess of the specified maximum water-cement ratio will be considered potentially deficient in durability.
	2. Remove and replace concrete with high water-cement ratio or make other corrections as directed by Engineer.
11. Strength of Structure:
	1. Strength of structure in place will be considered potentially deficient if it fails to comply with any requirements which control strength of structure, including but not necessarily limited to following:
		1. Low concrete strength:
			1. Test results for standard molded and cured test cylinders to be evaluated separately for each mix design.
				1. Such evaluation shall be valid only if tests have been conducted in accordance with specified quality standards.
				2. For evaluation of potential strength and uniformity, each mix design shall be represented by at least three (3) strength tests.
				3. A strength test shall be the average of two (2) 6 IN diameter cylinders or three (3) 4 IN diameter cylinders from the same sample tested at 28 days.
			2. Acceptance:
				1. Strength level of each specified compressive strength shall be considered satisfactory if both of the following requirements are met:
      1. Average of all sets of three (3) consecutive strength tests equal or exceed the required specified 28 day compressive strength.
   1. No individual strength test falls below the required specified 28 day compressive strength by more than 500 psi.

* 
	1. Structural analysis and/or additional testing may be required when strength of structure is considered potentially deficient.
	2. In-place testing of concrete may be required when strength of concrete in place is considered potentially deficient.
		1. Testing by impact hammer, sonoscope, or other nondestructive device may be permitted by Engineer to determine relative strengths at various locations in the structure or for selecting areas to be cored.
			1. Such tests shall not be used as a basis for acceptance or rejection.
		2. Core tests:
			1. Where required, test cores will be obtained in accordance with ASTM C42.
				1.  If concrete in structure will be dry under service conditions, air dry cores (temperature 60 to 80 DegF, relative humidity less than 60 percent) for seven (7) days before test then test dry.
				2. If concrete in structure will be wet or subjected to high moisture atmosphere under service conditions, test cores after immersion in water for at least 40 HRS and test wet.
				3. Testing wet or dry to be determined by Engineer.
			2. Three (3) representative cores may be taken from each member or area of concrete in place that is considered potentially deficient.
				1. Location of cores shall be determined by Engineer so as least to impair strength of structure.
				2. If, before testing, one (1) or more of cores shows evidence of having been damaged subsequent to or during removal from structure, damaged core shall be replaced.
			3. Concrete in area represented by a core test will be considered adequate if average strength of three (3) cores is equal to at least 85 percent of specified strength and no single core is less than 75 percent of specified strength.
			4. Fill core holes with non-shrink grout and finish to match surrounding surface when exposed in a finished area.
	3. If core tests are inconclusive or impractical to obtain or if structural analysis does not confirm safety of structure, load tests may be required and their results evaluated in accordance with ACI 318, Chapter 20.
	4. Correct or replace concrete work judged inadequate by structural analysis or by results of core tests or load tests with additional construction, as directed by Engineer, at Contractor's expense.
	5. Contractor to pay all costs incurred in providing additional testing and/or structural analysis required.

File: docs/specifications/Facility Construction/Division 03 - Concrete/030003 Concrete Mixing, Placing, Jointing and Curing.md
---
title: Concrete Mixing, Placing, Jointing and Curing
section: '030003'
divNumb: 3
divName: Concrete
subgroup: Facility Construction
tags: ['Facility', 'Construction', 'Concrete', 'Mixing', 'Placing', 'Jointing', 'Curing']
navigation:
  key: Concrete Mixing, Placing, Jointing and Curing
  parent: Concrete
  order: 3.0
---

   1. section 03 31 01
   1. concrete mixing, placing, jointing and curing

General

* 
	1. **Summary
   1. Work under this section shall include:
	1. Mixing, placing, jointing and curing of concrete construction.
2. Related Specification Sections include:
	1. Section 03 11 00, Formwork.
	2. Section 03 20 00, Reinforcement.
	3. Section 03 31 00, Concrete Materials and Proportioning.
	4. Section 03 01 00, Concrete Finishing and Repair of Surface Defects.
	5. Section 03 01 01, Concrete Testing.
	6. **Quality Assurance
3. Work shall be per:
	1. American Concrete Institute (ACI):
		1. CT-13, Cement and Concrete Terminology.
		2. 304R, Guide for Measuring, Mixing, Transporting and Placing Concrete.
		3. 304.2R, Placing Concrete by Pumping Methods.
		4. 305.1, Specification for Hot Weather Concreting.
		5. 306.1, Standard Specification for Cold Weather Concreting.
		6. 308.1, Specification for Curing Concrete.
		7. 309R, Guide for Consolidation of Concrete.
	2. ASTM International (ASTM):
		1. C94/C94M, Standard Specification for Ready-Mixed Concrete.
		2. C156, Standard Test Method for Water Loss (from a Mortar Specimen) Through Liquid Membrane-Forming Curing Compounds for Concrete.
		3. C171, Standard Specification for Sheet Materials for Curing Concrete.
		4. C309, Standard Specification for Liquid Membrane-Forming Compounds for Curing Concrete.
		5. D994, Standard Specification for Preformed Expansion Joint Filler for Concrete (Bituminous Type). 
		6. D1056, Standard Specification for Flexible Cellular Materials-Sponge or Expanded Rubber.
		7. D1751, Standard Specification for Preformed Expansion Joint Filler for Concrete Paving and Structural Construction (Nonextruding and Resilient Bituminous Types).
	3. Corps of Engineers (COE):
		1. CRD-C572, Specifications for Polyvinylchloride Waterstop.
	4. National Ready Mixed Concrete Association (NRMCA):
		1. Checklist for Certification of Ready Mixed Concrete Production Facilities.
	5. NSF International (NSF).
4. Qualifications:
	1. Ready mixed concrete batch plant shall be certified by NRMCA.
	2. Waterstop manufacturer’s representative shall provide on-site training of waterstop installation, field splicing, welding and inspection procedures prior to construction, and at no additional cost. If waterstop installers have prior training, provide proof of training.
	3. **Submittals
5. Shop Drawings shall include:
	1. Product technical data including: 
		1. Acknowledgement that products submitted meet requirements of the aforementioned standards.
		2. Manufacturer’s installation instructions include procedure for adding high-range water reducer at the jobsite.
		3. Scaled drawings showing proposed locations and types of construction joints. 
		4. Manufacturers and types of the following:
			1. Joint fillers.
			2. Curing agents.
			3. Construction joint bonding adhesive.
			4. Waterstops.
	2. Certifications of the following:
		1. Ready mix concrete plant certification.
		2. Waterstops:
			1. Products shipped meet or exceed the physical properties specified.
			2. Certificate of training from the waterstop manufacturer for the individuals performing field welds of waterstops.
6. Information submittals:
	1. Copies of concrete delivery tickets.
	2. Description of proposed curing methods.
	3. **Delivery, Storage, and Handling
7. Delivery:
	1. Concrete:
		1. Prepare a delivery ticket for each load of ready mixed concrete.
		2. Truck operator shall hand ticket to Contractor at the time of delivery.
		3. Ticket to show:
			1. Mix identification.
			2. Quantity delivered.
			3. Amount of material in each batch.
			4. Outdoor temperature in the shade.
			5. Time at which cement was added
			6. Time of delivery.
			7. Time of discharge.
			8. Amount of water that may be added at the site without exceeding the specified water-cement ratio.
			9. Amount of water added at the site.
	2. **Project Conditions
8. Adjust concrete mix design when material characteristics, job conditions, weather, strength test results or other circumstances warrant.
	1. Revised concrete mix design must be approved by the Engineer.
   ## Product
1. 2.1 Components
   1. Neoprene Expansion Joint Fillers:
	1. Acceptable manufacturers:
		1. Permaglaze.
		2. Rubatex.
		3. Willaims Products.
	2. Materials:
		1. Closed cell neoprene.
		2. ASTM D1056, Type 2, Class C.
		3. Compression deflection: As required to limit deflection to 25 percent of joint thickness under pressure from concrete pour height.
2. Asphalt Expansion Joint Fillers:
	1. Acceptable manufacturers:
		1. J and P Petroleum Products.
	2. Materials: ASTM D994.
3. Fiber Expansion Joint Fillers:
	1. Materials: ASTM D1751.
4. Waterstops, PVC Type:
	1. Acceptable manufacturers:
		1. Greenstreak Plastic Products.
		2. W.R Meadows.
		3. Vinylex Corporation.
	2. Materials:
		1. Virgin polyvinyl chloride compound not containing any scrap or reclaimed materials or pigment.
		2. Standard: COE CRD-C572.
	3. Construction joints:
		1. Ribbed: 6 IN wide by 3/8 IN.
		2. Greenstreak Plastic Products Style #679, or equal.
	4. Provide hog rings or grommets at maximum 12 IN OC along the length of the waterstop.
	5. Provide factory-made waterstop fabrications at all changes in direction, intersections and transitions, leaving only straight butt splices for the field.
5. Waterstops, Preformed Strip Type:
	1. Acceptable manufacturers:
		1. Greenstreak Plastics, Inc. (Hydrotite).
		2. Adeka Ultra Seal USA (MC-2010MN).
		3. DeNeef (Swellseal Plus).
	2. Hydrophilic, nonbentonite composition.
	3. Manufactured solely for the purpose of preventing water from traveling through construction joints.
	4. Volumetric expansion limited to 3 times maximum.
6. Bonding Agent:
	1. Acceptable manufacturers:
		1. L&M Construction Chemicals, Inc.
		2. Sika.
		3. Euclid Chemical Co.
	2. Materials:
		1. Latex: ASTM C1059, Type II.
		2. Epoxy: ASTM C881, Type V.
7. Water Swelling Sealant:
	1. Compatible with strip-type waterstop.
	2. Single component, gun applied.
	3. Moisture cured.
	4. Minimum 70 percent volumetric expansion swelling capability.
8. Curing Products to conform to one or more of the following:
	1. Absorbent Covers.
	2. Moisture Retaining Covers.
		1. Moisture Retaining Fabric.
	3. Dissipating curing compound:
		1. Pigmented, waterborne, membrane-forming.
		2. ASTM C309, Type 2, Class B, Dissipating shall be composed of hydrocarbon resins, and dissipating agents that begin to break down upon exposure to UV light, and traffic, approximately 4 to 6 weeks after applications, providing a film that is removable with standard degreasing agents, and mechanized scrubbing actions so as to not impair the later addition of applied finishes.
		3. Acceptable Products:
			1. DaytonSuperior Corporation; Day Chem Rez Cure (J-11-WD).
			2. Euclid Chemical Company (The); Kurez DR VOX.
			3. L&M Construction Chemicals, Inc.; L&M Cure R2.
	4. Clear, water-borne, membrane-forming curing and sealing compound:
		1. ASTM C1315, Type 1, Class A.
		2. Moisture loss shall be not more than 0.40 Kg/m2 when applied at 300 SQ FT/GAL.
		3. Manufacturer's certification is required.
		4. Subject to project requirements, provide one of the following products:
		5. Products:
			1. Euclid Chemical Company (The); Super Diamond Clear, Luster Seal 300 (exterior), Super Rez-Seal (interior).
			2. L&M Construction Chemicals, Inc.; Lumiseal Plus.
			3. Meadows, W.R., Inc.; CS-309/30.
			4. Euclid Chemical Company (The); Super Diamond Clear VOX.
			5. L&M Construction Chemicals, Inc.; Lumiseal WB Plus.
			6. Meadows, W.R., Inc.; Vocomp-30.
	5. Curing compounds in water bearing structures shall be NSF 61 approved.
1. 2.2 Quality Control
   1. The central concrete plant shall conform to the Checklist for Certification of Ready Mixed Concrete Production Facilities of the NRMCA. 

Execution
1. 3.1 Preparation

General

:
	1. Complete formwork per Specification Section 03 11 00.
	2.  Remove earth, snow, ice, water, and other foreign materials from areas that will receive concrete.
	3. Secure reinforcement in place.
	4. Position expansion joint material, anchors and other embedded items.
	5. Obtain approval of reinforcement erection and placement prior to placing concrete.
	6. Do not place concrete during rain, sleet, or snow, unless adequate protection is provided and approval is obtained.
		1. Plan size of crews with due regard for effects of concrete temperature and atmospheric conditions on rate of hardening of concrete as required to obtain good surfaces and avoid unplanned cold joints.
		2. Do not allow rainwater to increase mixing water nor to damage surface finish.
	7. Remove hardened concrete and foreign materials from inner surfaces of conveying equipment and formwork.
	8. Provide slabs and beams of minimum indicated required depth when sloping structural foundation base slabs and elevated slabs to drains.
		1. For floor slabs on grade, slope top of subgrade to provide slab of required uniform thickness.
2. Preparation of Subgrade for Slabs On Ground:
	1. Subgrade drained and of adequate and uniform load-bearing nature.
	2. Obtain approval of subgrade compaction density prior to placing slabs on ground.
	3. Maintain subgrade at a temperature above 32 DegF before concrete placing begins for a sufficient amount of time to remove frost.
	4. Moisten subgrade to eliminate absorption.
		1. Keep subgrade moist at time of concreting.
		2. Allow no free-standing water on subgrade or soft or muddy spots when concrete is placed.
3. Edge Forms and Screeds:
	1. Set accurately to produce designated elevations and contours of finished surface.
	2. Sufficiently strong to support vibrating screeds or roller pipe screeds, if required.
	3. Use strike off templates, or approved vibrating type screeds, to align concrete surfaces to contours of screed strips.
1. 3.2 Concrete Mixing

General

:
	1. Provide all concrete from a central plant conforming to Checklist for Certification of Ready Mixed Concrete Production Facilities of the NRMCA.
	2. Batch, mix, and transport in accordance with ASTM C94/C94M.
2. Control of Admixtures:
	1. Control at the batch plant:
		1. All admixtures to be introduced at the batch plant in accordance with manufacturer's recommendations.
		2. Charge admixtures into mixer as solutions.
			1. Measure by means of an approved mechanical dispensing device.
			2. Liquid considered a part of mixing water.
			3. Admixtures that cannot be added in solution may be weighed or measured by volume if so recommended by manufacturer.
		3. Add separately, when two or more admixtures are used in concrete, to avoid possible interaction that might interfere with efficiency of either admixture, or adversely affect concrete.
		4. Complete addition of retarding admixtures within one minute after addition of water to cement has been completed, or prior to beginning of last three quarters of required mixing, whichever occurs first.
	2. Control of Admixtures in the field:
		1. Additional quantities of admixtures shall not be added in the field provided without prior approval of the Engineer.
		2. If approved, additional quantities of admixtures (with the exception of retarders) may be added in the field provided:
			1. Addition of admixtures shall be under the supervision of the ready mix quality control representative.
			2. Addition of each admixture to be documented on the delivery ticket.
			3. Provide additional mixing per ASTM C94.
3. Tempering and Control of Mixing Water:
	1. Mix concrete only in quantities for immediate use.
	2. Discard concrete which has set.
	3. Discharge concrete from ready mix trucks within time limit and drum revolutions stated in ASTM C94/C94M.
	4. Addition of water at the jobsite:
		1. See Specification Section 03 31 00 for specified water cement ratio and slump.
		2. Do not exceed maximum specified water cement ratio or slump.
		3. Incorporate water by additional mixing equal to at least half of total mixing required.
		4. Perform strength test on any concrete to which water has been added at the jobsite.
			1. See Specification Section 03 01 01.
1. 3.3 Placing of Concrete

General

:
	1. Place concrete as such a rate that concrete, which is being integrated with fresh concrete, is still workable.
		1. Select placement equipment and manpower in order to assure timely delivery of concrete into forms to avoid cold joints and placement issues.
	2. Comply with ACI 304R and ACI 304.2R.
	3. Do not begin placing concrete during rain, sleet, or show.
		1. Protect fresh concrete from ensuing inclement weather.
	4. Do not deposit concrete which has partially hardened or has been contaminated by foreign materials.
	5. Begin work only when work of other trades affecting concrete is complete.
	6. Deposit concrete:
		1. Continuously to avoid cold joints.
	7. Locate construction joints at locations approved by Engineer.
		1. Plan size of crews with due regard for effects of concrete temperature and atmosphere conditions to avoid unplanned cold joints.
	8. Spreaders:
		1. Temporary: Remove as soon as concrete placing renders their function unnecessary.
		2. Embedded:
			1. Obtain approval of Engineer.
			2. Materials: Concrete or metal.
			3. Ends of metal spreaders coated with plastic coating 2 IN from each end.
	9. Deposit concrete as nearly as practicable in its final position to avoid segregation.
		1. Maximum free fall: 4 FT.
		2. Place concrete by means of hopper, elephant trunk or tremie pipe extending down to within 4 FT of surface placed upon.
	10. Perform the following operations before bleeding water has an opportunity to collect on surface:
		1. Spread.
		2. Consolidate.
		3. Straightedge.
		4. Darby or bull float.
	11. No water shall be added to the concrete surface to ease finishing operation.
2. Cold Weather Concrete Placement:
	1. Comply with ACI 306.1 and requirements herein.
	2. Heat subgrade, forms, and reinforcement so the temperature of the subgrade, forms, and reinforcement will be between 45 and 70 DegF, when temperature of surrounding air has been 35 DegF or below within 12 hours prior to concrete placement.
		1. At no time shall concrete be placed against subgrade, forms, and reinforcing that is below 35 DegF.
		2. At no time shall concrete be placed against forms, reinforcement, or subgrade that contains frozen material or frost.
	3. Do not place concrete when ambient air temperatures are predicted to fall below 35 DegF within 36 hours after placement unless heating, insulating, or housing of the concrete work to maintain required temperature in the Curing section of this specification are used to maintain the required temperatures during curing.
	4. Maintain all materials, forms, reinforcement, subgrade and any other items which concrete will come in contact with free of frost, ice or snow at time of concrete placement.
	5. Temperature of concrete when discharged at site: Per ACI 306.1.
	6. Combine water with aggregate in mixer before cement is added, if water or aggregate is heated above 90 DegF.
	7. Do not mix cement with water or with mixtures of water and aggregate having a temperature greater than 90 DegF.
	8. Do not place slabs on ground if temperature is below 40 DegF or if temperature surrounding the slab will be below 40 DegF before structure is enclosed and heated.
3. Hot Weather Concrete Placement:
	1. Comply with ACI 305.1 and requirements herein.
	2. Cool ingredients before mixing, or add flake ice or well crushed ice of a size that will melt completely during mixing for all or part of mixing water if high temperature, low slump, flash set, cold joints, or shrinkage cracks are encountered.
	3. Temperature of concrete when placed:
		1. Not to exceed 90 DegF.
		2. Not so high as to cause:
			1. Shrinkage cracks.
			2. Difficulty in placement due to loss of slump.
			3. Flash set.
	4. Temperature of forms and reinforcing when placing concrete:
		1. Not to exceed 90 DegF.
		2. May be reduced by spraying with water to cool below 90 DegF.
			1. Leave no standing water to contact concrete being placed.
4. Consolidating:
	1. Consolidate in accordance with ACI 309R except as modified herein.
	2. Consolidate by vibration so that concrete is thoroughly worked around reinforcement, embedded items and into corners of forms.
		1. Eliminate:
			1. Air or stone pockets.
			2. Honeycombing or pitting.
			3. Planes of weakness.
	3. Internal vibrators:
		1. Minimum frequency of 8000 vibrations per minute.
		2. Insert and withdraw at points approximately 18 IN apart.
			1. Allow sufficient duration at each insertion to consolidate concrete but not sufficient to cause segregation.
		3. Use in:
			1. Beams and girders of framed slabs.
			2. Columns and walls.
		4. Size of vibrators shall be in accordance with ACI 309R, Table 5.1.5.
	4. Obtain consolidation of slabs with internal vibrators, vibrating screeds, roller pipe screeds, or other approved means.
	5. Do not use vibrators to transport concrete within forms.
	6. Provide spare vibrators on jobsite during all concrete placing operations.
	7. Bring a full surface of mortar against form by vibration supplemented if necessary by spading to work coarse aggregate back from formed surface, where concrete is to have an as-cast finish.
	8. Use suitable form vibrators located just below top surface of concrete, where internal vibrators cannot be used in areas of congested reinforcing.
	9. Prevent construction equipment, construction operations, and personnel from introducing vibrations into freshly placed concrete after the concrete has been placed and consolidated.
5. Handle concrete from mixer to place of final deposit by methods which will prevent segregation or loss of ingredients and in a manner which will assure that required quality of concrete is maintained.
	1. Use truck mixers, agitators, and non-agitating units in accordance with ASTM C94/C94M.
	2. Horizontal belt conveyors:
		1. Mount at a slope which will not cause segregation or loss of ingredients.
		2. Protect concrete against undue drying or rise in temperature.
		3. Use an arrangement at discharge end to prevent segregation.
		4. Do not allow mortar to adhere to return length of belt.
		5. Discharge conveyor runs into equipment specially designed for spreading concrete.
	3. Metal or metal lined chutes:
		1. Slope not exceeding 1 vertical to 2 horizontal and not less than 1 vertical to 3 horizontal.
		2. Chutes more than 20 FT long and chutes not meeting slope requirements may be used provided they discharge into a hopper before distribution.
		3. Provide end of each chute with a device to prevent segregation.
	4. Pumping or pneumatic conveying equipment:
		1. Designed for concrete application and having adequate pumping capacity.
		2. Control pneumatic placement so segregation is avoided in discharged concrete.
		3. Loss of slump in pumping or pneumatic conveying equipment shall not exceed 1-1/2 IN.
		4. Do not convey concrete through pipe made of aluminum or aluminum alloy.
		5. Provide pumping equipment without Y sections.
	5. **Joints and Embedded Items
6. Construction Joints – General:
	1. Locate joints as indicated on the Drawings.
	2. Unplanned construction joints will not be allowed.
		1. If concrete cannot be completely placed between planned construction joints, then it must be removed.
	3. In general, locate joints near middle of spans of slabs, beams and girders unless a beam intersects a girder at this point, in which case, offset joint in girder a distance equal to twice the width of the beam.
	4. Locate joints in walls and columns at underside of floors, slabs, beams, or girders, and at tops of foundations or floor slabs, unless shown otherwise.
		1. At Contractor's option, beam pockets may be formed into concrete walls.
		2. Size pockets to allow beam reinforcing to be placed as detailed on Drawings.
	5. Place beams, girders, column capitals and drop panels at same time as slabs.
	6. Make joints perpendicular to main reinforcement with all reinforcement continuous across joints.
	7. Provide the following joints unless noted otherwise on Drawings:
		1. Roughen joints: horizontal construction joints.
		2. Keyed joints: vertical construction joints.
	8. Roughen construction joints:
		1. Clean the previously hardened concrete interface and remove all laitance.
		2. Intentionally roughen the interface to a full amplitude of 1/4 IN.
	9. Keyways:
		1. Construction joint keyways shall have the following dimensions, unless shown otherwise on Drawings.
		2. Wall keys:
			1. Keyway width, not less than 1 1/3 and not more than 1/2 the wall thickness measured perpendicular to wall faces.
			2. Keyway depth to be not less than 1-1/2 IN.
			3. Continuous along length of wall.
			4. Place keyway in wall center unless shown otherwise on Drawings.
		3. Keyways in footings, foundations, base slabs, and structural or elevated slabs:
			1. Keyway height not less than 1/3 and not more than 1/2 the footing or slab thickness.
			2. Keyway depth not less than 1-1/2 IN.
			3. Continuous along footing or slab.
			4. Keyway in footing or slab center unless shown otherwise on Drawings.
		4. Beam keyways:
			1. Full width of beam.
			2. Keyway height not less than 5-1/2 IN.
			3. Keyway depth not less than 1-1/2 IN.
			4. Keyway located in initial beam pour, directly above the bottom reinforcing, unless shown otherwise on Drawings.
	10. Minimum time before placement of adjoining concrete construction:
		1. All concrete: 72 HRS.
7. Construction Joints - Spacing Unless Otherwise Specified:
	1. Structures not intended to contain liquid:
		1. Wall vertical construction joints:
			1. 50 FT maximum centers.
			2. At wall intersections, 4 FT minimum from corner.
		2. Base slab, floor, and roof slab construction joints:
			1. Placements to be approximately square and not to exceed 2500 SQ FT.
			2. Maximum side dimension of a slab pour to be 70 FT.
	2. Water retaining structures:
		1. Wall vertical construction joints:
			1. 30 FT maximum centers.
			2. At wall intersections, 10 FT minimum from corner.
		2. Wall horizontal construction joints: 14 FT maximum centers for walls 12 IN thick or less.
		3. Floor slab, construction joints:
			1. Placements to be approximately square and not to exceed 2000 SQ FT.
			2. Maximum side dimension of a slab pour to be less than:
				1. Twice the length of the short side.
				2. 60 FT.
		4. Elevated slab construction joints:
			1. Placements to be approximately square and not to exceed 4000 SQ FT.
			2. Maximum side dimension of a slab pour to be less than:
				1. Twice the length of the short side.
				2. 70 FT.
8. Construction Joints – Bonding:
	1. Obtain bond between concrete pours at construction joints by thoroughly cleaning and removing all laitance from construction joints.
	2. Before new concrete is placed, all construction joints shall be coated with cement grout, or dampened, as outlined below:
	3. Roughen construction joints:
		1. Roughen the surface of the concrete to expose the coarse aggregate uniformly with 1/4 IN minimum amplitude.
			1. Remove laitance, loosened particles of 1 aggregate or damaged concrete at the surface, or at the Contractor's option, use an approved chemical retarder which delays but does not prevent setting of the surface of the mortar in accordance with the manufacturer's recommendations.
				1. Retarded mortar shall be removed within 24 HRS after placing to produce a clean exposed aggregate bonding surface.
		2. Dampen the hardened concrete immediately prior to placing of fresh concrete or grout.
	4. Keyed construction joints:
		1. Thoroughly clean construction joints and remove all laitance.
		2. Dampen the hardened concrete immediately prior to placing of fresh concrete.
9. Locate control joints in slabs on grade as indicated on Drawings.
	1. Time cutting properly with set of concrete, if saw cut joints are required or permitted.
		1. Start cutting as soon as concrete has hardened sufficiently to prevent aggregates being dislodged by saw.
		2. Complete before shrinkage stresses become sufficient to produce cracking.
10. Slab On Grade Joints:
	1. Locate construction and control joints in slabs on grade as indicated on Drawings.
	2. Time cutting properly with set of concrete, if saw cut joints are required or permitted.
		1. Start cutting as soon as concrete has hardened sufficiently to prevent aggregates being dislodged by saw.
		2. Complete before shrinkage stresses become sufficient to produce cracking.
11. Waterstops – General:
	1. Waterstop to be continuous with splices in accordance with manufacturer's instructions and create water tight joints.
	2. Do not mix different types of waterstop materials in the same structure without specific approval from the Engineer unless shown on Drawings.
	3. Preformed strip type:
		1. Locate waterstop at center of wall, unless noted otherwise on Drawings.
			1. Maintain at least 3 IN from edge of concrete.
		2. Install in a bed of swelling sealant on smooth surface of hardened concrete by use of nails, adhesive or other means as recommended by manufacturer to prevent movement of waterstop during placement of concrete.
		3. Roughened joints shall be especially prepared during concrete placement to provide smooth surface for proper water stop installation.
	4. PVC waterstops:
		1. Position waterstop accurately in joints, with adequate clearance from all reinforcing.
		2. Secure waterstops in correct position using hog rings or grommets spaced 24 IN maximum staggered along each edge full length and passed through the edge of the waterstop.
			1. Tie wire to adjacent reinforcing.
		3. Hold horizontal waterstops in place with continuous supports.
		4. Install according to manufacturer's instructions.
			1. Do not displace reinforcement from required location.
		5. Splice ends and intersections with perpendicular butt splice using electrical splicing iron in accordance with manufacturer's instructions.
			1. Use factory fabricated "T" and corner intersection fittings.
			2. Field splice straight runs of material.
		6. Thoroughly clean waterstops embedded in previous concrete placements prior to successive concrete placements.
			1. Remove all dirt, debris, and hardened concrete from protruding portion of waterstop.
			2. Use power wash or sand blasting in a manner that does not damage the waterstop, if necessary.
12. Other embedded items:
	1. Place sleeves, inserts, anchors, and embedded items required for adjoining work or for its support, prior to initiating concreting.
		1. Give Contractor whose work is related or integral to concrete, or supported by it, ample notice and opportunity to furnish and install items before placing concrete.
	2. Do not route electrical conduit, drains, or pipes in concrete slabs, walls, columns, foundations, beams or other structural members unless approved by Engineer.
13. Placing Embedded Items:
	1. Position expansion joint material, waterstops, and other embedded items accurately.
	2. Support against displacement.
	3. Fill voids in sleeves, inserts and anchor slots temporarily with readily removable material to prevent entry of concrete into voids.
	4. **Installation of Grout
14. Grout Schedule of Use:
	1. Sand Cement Grout:
		1. Fill keyways of precast slabs.
	2. Non-shrinking non-metallic grout:
		1. Filling form tie holes.
		2. Under column and beam base plates.
	3. Epoxy Grout:
		1. Patching cavities in concrete.
		2. Grouting of dowels and anchor bolts into existing concrete. 
		3. Grouting of equipment base plates where driving motor is 500 HP and above.
15. Grout Installation:
	1. Sand cement grout:
		1. Fill keyways between precast concrete hollow core slabs with sand cement grout.
		2. Consolidate grout by rodding or by other means to assure complete filling of keyways.
		3. Cure grout by one of methods specified.
	2. Non-shrink non-metallic grout:
		1. Clean concrete surface to receive grout.
		2. Saturate concrete with water for 24 HRS prior to grouting.
		3. Mix in a mechanical mixer.
		4. Use no more water than necessary to produce flowable grout.
		5. Place in accordance with manufacturer's instructions.
		6. Provide under beam, column, and equipment base plates, in joints between precast concrete filter slabs, and in other locations indicated on the Drawings.
		7. Completely fill all spaces and cavities below the top of base plates.
		8. Provide forms where base plates and bed plates do not confine grout.
		9. Where exposed to view, finish grout edges smooth.
		10. Except where a slope is indicated on the Drawings, finish edges flush at the base plate, bed plate, member or piece of equipment.
		11. Coat exposed edges of grout with cure or seal compound recommended by the grout manufacturer.
	3. Epoxy Grout:
		1. Mix and place in accordance with manufacturer's instructions.
		2. Apply only to clean, dry, sound surface.
		3. Completely fill all cavities and spaces around dowels and anchors without voids.
		4. Grout base and bed plates as specified for non-shrinking, non-metallic grout.
		5. Obtain manufacturer's field technical assistance as required to assure proper placement.
	4. **Curing and Protection
16. Protect concrete from premature drying, excessively hot or cold temperatures, and mechanical injury immediately after placement, and maintain with minimal moisture loss at relatively constant temperature for period necessary for hydration of cement, hardening, and compressive strength gain.
	1. Follow recommendations of ACI 308.1 except as modified herein.
	2. All traffic shall be kept from the surface as necessary to protect the concrete but not less than the first 48 HRS of curing.
17. Apply one of the following curing procedures immediately after completion of placement and finishing (surfaces not in contact with forms).
	1. Ponding or continuous sprinkling. Take care to avoid eroding the surface of freshly placed concrete.
	2. Application of wet Absorbent Covers:
		1. Minimum lap: 12 IN.
		2. Provide continuous uniform supply of moisture, such as sprinklers or soaker hoses as required to keep concrete surface continuously wet.
		3. Monitor Absorbent Covers as required to prevent cover materials or concrete surface from drying out.
	3. Application of sand kept continuously wet.
	4. Continuous application of steam (not exceeding 150 Degrees Fahrenheit) or mist spray.
	5. Application of Moisture Retaining Cover sheet materials.
		1. Place as soon as possible after final finishing and without marring the surface.
		2. Minimum lap: 12 IN.
		3. Seal all edges to make water-tight.
		4. Place Moisture Retaining Cover in intimate contact with the concrete surface, without wrinkles and weighted to hold in place.
		5. Hold cover and edges in place as required to prevent wind from displacing the cover.
		6. Moisture Retaining Fabric:
			1. Install in accordance with manufacturer’s written recommendations.
			2. Saturate concrete surface and fabric side of cover immediately prior to placing.
		7. Monitor continuously during the curing period:
			1. Repair any holes, tears or displaced cover.
			2. Rewet as required to keep concrete moist under cover.
	6. Application of other moisture retaining covering as approved by Engineer.
	7. Water used for curing shall be within 20 Degrees Fahrenheit of the concrete temperature.
	8. Application of a curing compound.
		1. Apply curing compound in accordance with manufacturer's recommendations immediately after any water sheen, which may develop after finishing, has disappeared from concrete surface.
		2. Do not use on any surface against which additional concrete or other material is to be bonded unless it is proven that curing compound will not prevent bond.
		3. Where a vertical surface is cured with a curing compound, the vertical surface shall be covered with a minimum of two (2) coats of the curing compound.
			1. Apply the first coat of curing compound to a vertical surface immediately after form removal.
			2. The vertical concrete surface at the time of receiving the first coat shall be damp with no free water on the surface.
			3. Allow the preceding coat to completely dry prior to applying the next coat.
			4. A vertical surface: any surface steeper than 1:4.
		4. Curing compounds shall be non-toxic and taste and odor free, and NSF approved.
	9. Surfaces In Contact with Forms:
		1. Formed surfaces: Cure formed concrete surfaces utilizing final curing methods per ACI 308.1, including underside of beams, supported slabs, and other similar surfaces,
			1. See Specification Section 03 11 00.
		2. Minimize moisture loss from and temperature gain of concrete placed in forms exposed to heating by sun by keeping forms wet and cool until they can be safely removed.
		3. Make provisions to keep concrete wall moist while stripping forms and until curing measures are in place.
		4. After form removal, cure concrete until end of time prescribed.
		5. Use one of the methods listed above.
		6. Forms left in place shall not be used as a method of curing in hot weather.
18. Curing Period:
	1. Continue curing for at least seven (7) days for all concrete except Type III, high early strength concrete for which period shall be at least three (3) days.
		1. If one of curing procedures indicated above is used initially, it may be replaced by one of other procedures indicated any time after concrete is (7) days old, provided concrete is not permitted to become surface dry during transition.
19. Cold Weather:
	1. Follow recommendations of ACI 306.1.
	2. Maintain temperature of concrete per ACI 306.1 for a minimum of 72 HRs after concrete is placed, when outdoor temperature is 40 Degrees Fahrenheit, or less.
		1. Maximum temperature rate of decrease: Per ACI 306.1.
	3. Use heating, covering, insulating, or housing of the concrete work to maintain required temperature without injury due to concentration of heat.
	4. Do not use combustion heaters unless precautions are taken to prevent exposure of concrete to exhaust gases which contain carbon dioxide.
	5. Interior slabs in areas intended to be heated shall be adequately protected so that frost does not develop in the supporting subgrade.
20. Hot Weather:
	1. Follow recommendations of ACI 305.1 and ACI 308.1.
	2. Make provision for cooling forms, reinforcement and concrete, windbreaks, shading, fog spraying, sprinkling, ponding, or wet covering with a light colored material.
	3. Provide protective measures as quickly as concrete hardening and finishing operations will allow.
	4. Maximum temperature rate of decrease: Per ACI 305.1.
21. Rate of Temperature Change:
	1. Keep changes in temperature of air immediately adjacent to concrete as uniform as possible, during and immediately following curing period.
22. Protection from Mechanical Injury:
	1. Protect concrete from damaging mechanical disturbances, such as load stresses, heavy shock, and excessive vibration.
	2. Protect finished concrete surfaces from damage by construction equipment, materials, or methods, and by rain or running water.
	3. Do not load self-supporting structures in such a way as to overstress concrete.
