Repository: ItaiAxelrad/open-spec

# CAD Standards

An open source documentation site for construction specifications, CAD standards, and design checklists.

File: docs/specifications/Facility Construction/Division 09 - Finishes/099000 Painting and Coating.md
---
title: Painting and Coating
section: '099000'
divNumb: 9
divName: Finishes
subgroup: Facility Construction
tags: ['Facility', 'Construction', 'Finishes', 'Painting', 'Coating']
navigation:
  key: Painting and Coating
  parent: Finishes
  order: 9000.0
---

   1. Section 09 90 00
   1. Painting and Protective Coating

General

* 
	1. **Summary
   1. Section Includes:
	1. High performance industrial coatings (HPIC).
	2. Any other coating, thinner, accelerator, inhibitor, etc., specified or required as part of a complete System specified in this Specification Section.
	3. Minimum surface preparation requirements.
	4. **Quality Assurance
2. Referenced Standards:
	1. ASTM International (ASTM):
		1. D4258, Standard Practice for Surface Cleaning Concrete for Coating.
		2. D4259, Standard Practice for Abrading Concrete.
		3. D4261, Standard Practice for Surface Cleaning Concrete Unit Masonry for Coating.
		4. D4262, Standard Test Method for pH of Chemically Cleaned or Etched Concrete Surfaces.
		5. D4263, Standard Test Method for Indicating Moisture in Concrete by the Plastic Sheet Method.
		6. E84, Standard Test Method for Surface Burning Characteristics of Building Materials.
	2. National Association of Pipe Fabricators (NAPF):
		1. 500-03, Surface Preparation Standard for Ductile Iron Pipe and Fittings in Exposed Locations Receiving Special External Coatings and/or Special Internal Linings:
			1. 500-03-04, Abrasive Blast Cleaning for Ductile Iron Pipe.
			2. 500-03-05, Abrasive Blast Cleaning for Cast Ductile Iron Fittings.
	3. National Bureau of Standards (NBS):
		1. Certified Coating Thickness Calibration Standards.
	4. National Fire Protection Association (NFPA):
		1. 101, Life Safety Code.
	5. NSF International (NSF).
	6. Steel Door Institute/American National Standards Institute (SDI/ANSI):
		1. A250.10, Test Procedure and Acceptance Criteria For Prime Painted Steel Surfaces for Steel Doors and Frames.
	7. The Society for Protective Coatings (SSPC):
		1. PA 2, Measurement of Dry Coating Thickness with Magnetic Gages.
		2. SP 1, Solvent Cleaning.
		3. SP 2, Hand Tool Cleaning.
		4. SP 3, Power Tool Cleaning.
		5. SP 16, Brush-off Blast Cleaning of Coated and Uncoated Galvanized Steel, Stainless Steels, and Non-Ferrous Metals.
	8. The Society for Protective Coatings/NACE International (SSPC/NACE):
		1. SP 5/NACE No. 1, White Metal Blast Cleaning.
		2. SP 6/NACE No. 3, Commercial Blast Cleaning.
		3. SP 7/NACE No. 4, Brush-off Blast Cleaning.
		4. SP 10/NACE No. 2, Near-White Blast Cleaning.
		5. SP 12/NACE No. 5, Surface Preparation and Cleaning of Steel and Other Hard Materials by High and Ultrahigh Pressure Water Jetting Prior to Recoating.
		6. SP 13/NACE No. 6, Surface Preparation of Concrete.
3. Qualifications:
	1. Coating manufacturer's authorized representative shall provide written statement attesting that applicator has been instructed on proper preparation, mixing and application procedures for coatings specified.
	2. Applicators shall have minimum of 10 years’ experience in application of similar products on similar project.
		1. Provide references for minimum of three (3) different projects completed in last five (5) years with similar scope of work.
		2. Include name and address of project, size of project in value (painting) and contact person.
4. Miscellaneous:
	1. Furnish paint through one (1) manufacturer unless noted otherwise.
	2. Coating used in all corridors and stairways shall meet requirements of NFPA 101 and ASTM E84.
5. Deviation from specified mil thickness or product type is not allowed without written authorization of Engineer.
6. Material shall not be thinned unless approved, in writing, by paint manufacturer's authorized representative.
	1. **Definitions
7. Installer or Applicator:
	1. Installer or applicator is the person actually installing or applying the product in the field at the Project site.
	2. Installer and applicator are synonymous.
8. Approved Factory Finish:
      1. Finish on a product in compliance with the finish specified in the Specification Section where the product is specified or in Specification Section 11 01 00.
9. Corrosive Environment:
      1. Immersion in, or not more than 6 IN above, or subject to condensation, spillage or splash of a corrosive material such as water, treatment waste, or chemical solution; or exposure to corrosive, caustic or acidic agent, chemicals, chemical fumes, chemical mixture, or solutions with pH range of 5 to 9.
10. Highly Corrosive Environment: Immersion in, or not more than 6 IN above, or subject to condensation, spillage or splash of a highly corrosive material such as water, wastewater, or chemical solution; or exposure to highly corrosive, caustic or acidic agent, chemicals, chemical fumes, chemical mixture, or solutions with pH range below five (5) or above nine (9).
11. Holiday:
	1. A void, crack, thin spot, foreign inclusion, or contamination in the coating film that significantly lowers the dielectric strength of the coating.
	2. May also be identified as a holiday or pinhole.
12. Exposed Exterior Surface:
	1. Surface which is exposed to weather but not necessarily exposed to view as well as surface exposed to view.
	2. Exterior surfaces are considered corrosive environment.
13. Finished Area: An area that is listed in or has finish called for on Room Finish Schedule or is indicated on Drawings to be painted.
14. Immersion Surface:
	1. Any surface immersed in water or some other liquid.
	2. Surface of any pipe, valve, or any other component of the piping system subject to condensation including the pipe support system.
15. Paint includes the following:
	1. High performance industrial coatings (HPIC) include: Epoxies, urethanes, vinyl ester, waterborne vinyl acrylic emulsions, acrylates, silicones, alkyds, acrylic emulsions and any other coating listed as a HPIC.
16. Surface Hidden from View: Surfaces such as those within pipe chases, surfaces between top side of ceilings (including drop-in tile ceilings) and underside of floor or roof structures above, surfaces under overhanging walkways if over five feet above adjacent walking surfaces
17. AP: Architectural paints.
18. HPIC: High performance industrial coatings.
19. SC: Special coatings.
20. Water level for purposes of painting: Refer to Drawings.
	1. **Submittals
21. See Specification Section 01 33 00 for requirements for the mechanics and administration of the submittal process.
22. Shop Drawings:
	1. Applicator experience qualifications.
		1. No submittal information will be reviewed until Engineer has received and approved applicator qualifications.
	2. Product technical data including:
		1. Acknowledgement that products submitted meet requirements of standards referenced.
		2. Manufacturer's application instructions.
		3. Manufacturer's surface preparation instructions.
		4. If products being used are manufactured by Company other than listed, provide complete individual data sheet comparison of proposed products with specified products including application procedure, coverage rates and verification that product is designed for intended use.
		5. Contractor's written plan of action for containing airborne particles created by blasting operation and location of disposal of spent contaminated blasting media.
		6. Coating manufacturer's recommendation on abrasive blasting.
		7. Manufacturer's recommendation for universal barrier coat.
		8. Manufacturer's recommendation for providing temporary or supplemental heat or dehumidification or other environmental control measures.
	3. Manufacturer's statement regarding applicator instruction on product use.
	4. Certification that High Performance Coating Systems proposed for use have been reviewed and approved by Senior Corrosion Specification Specialist employed by the coating manufacturer.
23. Samples:
	1. Manufacturer's full line of colors for Engineer's preliminary color selection.
	2. After preliminary color selection by Engineer provide two (2) 3 x 5 IN samples of each final color selected
24. Informational Submittals:
	1. See Specification Section 01 33 00 for requirements for the mechanics and administration of the submittal process.
	2. Approval of application equipment.
	3. Applicator's daily records:
		1. Submit daily records at end of each week in which painting work is performed unless requested otherwise by Engineer's on-site representative.
	4. **Delivery, Storage, and Handling
25. Deliver in original containers, labeled as follows:
	1. Name or type number of material.
	2. Manufacturer's name and item stock number.
	3. Contents, by volume, of major constituents.
	4. Warning labels.
	5. VOC content.
   1. Product
1. 2.1 Acceptable Manufacturers
   1. Subject to compliance with the Contract Documents, only the following manufacturers are acceptable:
	1. High performance industrial coatings:
		1. Tnemec.
		2. ICI Devoe.
		3. Carboline Protective Coatings.
		4. Sherwin Williams.
		5. Dampney Company, Inc.
		6. PPG Industries/Amercoat.
2. Submit request for substitution in accordance with Specification Section 01 25 00.
	1. Product VOC content will be an important factor when determining acceptability of substitution.
1. 2.2 Materials
   1. For unspecified materials such as thinner, provide manufacturer's recommended products.
2. Paint Systems - General:
	1. P = prime coat.
	2. F1, F2 . . . Fn = first finish coat, second finish coat . . . . nth finish coat, color as selected by Engineer.
	3. If two (2) finish coats of same material are required, Contractor may, at his option and by written approval from paint manufacturer, apply one (1) coat equal to mil thickness of two (2) coats specified.
3. HPIC products listed under subitem D are manufactured by Tnemec except for System #12 which is manufactured by Rust-oleum.
	1. Products of other listed manufacturers are acceptable for use providing the product is of the same generic resin, requires comparable surface preparation, has comparable application requirements, meets the same VOC levels or better, provides the same finish and color options and will withstand the atmospheric conditions of the location where it is to be applied.
4. Paint Systems:
	1. System #1 - Polyamidoamine Epoxy Primer with Polyamidoamine Epoxy or Waterborne Acrylic Polyurethane Finish Coat(s).
		1. Prime coat:
			1. P1 = 1 coat, 3 mils, Series L69 Epoxoline (Polyamidoamine Epoxy).
		2. Finish coat(s):
			1. Interior:
				1. F1 = 1 coat, 3 mils, Series L69 Epoxoline (Polyamidoamine Epoxy).
				2. F2 = 1 coat, 3 mils, Series L69 Epoxoline (Polyamidoamine Epoxy).
			2. Exterior:
				1. F1 = 1 coat, 3 mils, Series L69 Epoxoline (Polyamidoamine Epoxy).
				2. F2 = 1 coat, 2.5 mils, Series 1080 Endura-Shield. W.B. (Waterborne Acrylic Polyurethane).
	2. System #2 - Zinc-Rich Urethane Primer with Polyamidoamine Epoxy or Waterborne Acrylic Polyurethane Finish Coat(s).
		1. Prime coat:
			1. P1 = 1 coat, 3.5 mils, Series 90-97 Tnemec-Zinc (Zinc-Rich Urethane).
		2. Finish coat(s):
			1. Interior:
				1. F1 = 1 coat, 6 mils, Series L69 Epoxoline (Polyamidoamine Epoxy).
			2. Exterior:
				1. F1 = 1 coat, 6 mils, Series L69 Epoxoline (Polyamidoamine Epoxy).
				2. F2 = 1 coat, 2.5 mils, Series 1080 Endura-Shield W.B.(Waterborne Acrylic Polyurethane).
	3. System #3 - Polyamidoamine Epoxy Primer with Polyamidoamine Epoxy or Waterborne Acrylic Polyurethane Top Coat(s).
		1. Prime coat:
			1. P1 = 1 coat, 5 mils, Series L69 Epoxoline (Polyamidoamine Epoxy).
		2. Finish coat(s):
			1. Interior:
				1. F1 = 1 coat, 5 mils, Series L69 Epoxoline (Polyamidoamine Epoxy).
			2. Exterior:
				1. F1 = 1 coat, 2.5 mils, Series 1080 Endura-Shield W.B. (Waterborne Acrylic Polyurethane).
	4. System #4 - Modified Polyamidoamine Epoxy Primer with Polyamidoamine Epoxy or Waterborne Acrylic Polyurethane Top Coat(s).
		1. Prime coat:
			1. P1 = 1 coat, 2.0 mils, Series 135 Chembuild (Modified Polyamidoamine Epoxy).
		2. Finish coat(s):
			1. Interior:
				1. F1 = 1 coat, 2.5 mils, Series L69 Epoxoline (Polyamidoamine Epoxy).
			2. Exterior:
				1. F1 = 1 coat, 2.0 mils, Series 1080 Endura-Shield W.B. (Waterborne Acrylic Polyurethane).
	5. System #5 - Cycloaliphatic Amine Epoxy Primer with Aliphatic Polyester Polyurethane Top Coat(s).
		1. Prime coat:
			1. P1 = 1 coat, 10 mils, Series 104 H.S. Epoxy (Amine Epoxy).
		2. Finish coat:
			1. F1 = 1 coat, 3.0 mils, Series 290 CRU (Aliphatic Polyester Polyurethane).
	6. System #6 - Zinc-Rich Urethane Primer with Polyamidoamine Epoxy or Waterborne Acrylic Polyurethane Top Coat(s).
		1. Prime coat:
			1. P1 = 1 coat, 2.5 mils, Series 90-97 Tneme-Zinc (Zinc-Rich Urethane).
		2. Finish coat(s):
			1. Interior:
				1. F1 = 1 coat, 5 mils, Series L69 Epoxoline (Polyamidoamine Epoxy).
			2. Exterior:
				1. F1 = 1 coat, 3.0 mils, Series 1080 Endura-Shield W.B. (Waterborne Acrylic Polyurethane).
	7. System #7 - Waterborne Modified Polyamine Epoxy Primer with Specialized Acrylate Waterborne Top Coats.
		1. Prime coat:
			1. P1 = 1 coat, 1.5 mils, Series 151 Elasto-Grip FC (Waterborne Modified Polyamine Epoxy).
		2. Finish coat(s):
			1. Interior:
				1. F1 = 1 coat, 6.5 to 7.5 mils, Series 158 Bio-Lastic (Specialized Waterborne Acrylate).
				2. F2 = 1 coat, 6.5 to 7.5 mils, Series 158 Bio-Lastic (Specialized Waterborne Acrylate).
	8. System #8 - Polyamidoamine Epoxy Primer with Polyamidoamine Epoxy Top Coat.
		1. Prime coat:
			1. P1 = 1 coat, 4 mils, Series L69 Epoxoline (Polyamidoamine Epoxy).
		2. Finish coat:
			1. Interior:
				1. F1 = 1 coat, 6 mils, Series L69 Epoxoline (Polyamidoamine Epoxy).
				2. F2 = 1 coat, 6 mils, Series L69 Epoxoline (Polyamidoamine Epoxy).
	9. System #9 - Polyamidoamine Epoxy Coating.
		1. Prime coat:
			1. P1 = 1 coat, 5 mils, Series L69 Epoxoline (Polyamidoamine Epoxy).
	10. System #10 - Zinc-Rich Urethane Potable Water Approved Primer with Polyamine Epoxy Potable Water Approved Top Coats.
		1. Prime coat:
			1. P1 = 1 coat, 3 mils, Series 91 H20 Hydro-Zinc (Zinc-Rich Urethane).
		2. Finish coat(s):
			1. Interior:
				1. F1 = 1 coat, 25 mils, Series 22 Epoxoline (Modified Polyamine Epoxy).
	11. System #11 - Touch-up of galvanized surfaces not requiring a top coat.
		1. Refer to ASTM A780.
	12. System #13 – High Build Epoxy
		1. Prime coat:
			1. P1 = 1 coat, 3 mils, 9200 System High Build Epoxy
		2. Finish coat(s):
			1. F1 = 1 coat, 3 mils, 9200 System High Build Epoxy
			2. F2 = 1 coat, 3 mils, 9200 System High Build Epoxy

Execution
1. 3.1 Items to Be Painted

General

:
	1. Paint the following surfaces in a wet and/or corrosive area, whether exposed to view or not:
		1. Conduit – paint conduit, device and junction boxes, and conduit supports and accessories in all areas indicated as wet areas on the Electrical Drawings.
		2. Ducts.
		3. Galvanized metal surfaces.
2. Exposed Exterior Surfaces including:
	1. Exterior stucco walls.
	2. Smooth face concrete block, equipment supports, pipe supports.
	3. Piping, valves, fittings, and hydrants except when covered by pipe jacketing and supports.
		1. Field welded connections of factory painted piping.
	4. Conduit, device boxes, junction boxes and covers, pull boxes and covers and supports when attached to a surface required to be painted.
	5. Miscellaneous ferrous metal surfaces.
	6. Hollow metal doors and frames.
	7. Steel lintels.
	8. Steel components of concrete lintels (plain or galvanized).
	9. Steel components shall be completely painted (with both prime and finish coats) prior to installing in the wall.
	10. Structural Steel.
	11. Copper and brass surfaces.
3. Interior Finished Areas:
	1. Refer to Architectural Drawings.
		1. If walls are not required to be painted, appurtenant concrete surfaces are not required to be painted unless specifically noted otherwise.
		2. Appurtenant surfaces include:
			1. Concrete columns, equipment pads, pipe supports, and equipment supports, underside of overhead concrete slabs which are exposed, semi-exposed or concealed from view but still exposed to the adjacent atmosphere.
			2. Piping, valves, fittings and hydrants except when covered by pipe jacketing and supports.
			3. Miscellaneous ferrous metal surfaces.
			4. Steel components of concrete lintels (plain or galvanized).
				1. Steel components shall be completely painted (with both prime and finish coats) prior to installing in the wall.
			5. Structural steel.
				1. May include: Pipe supports, duct supports, as well as other structural steel items.
			6. Field welded connections of factory painted structural steel.
			7. Galvanized metal surfaces specifically noted to be painted.
			8. Copper and brass surfaces.
			9. Hollow metal doors and frames.
1. 3.2 Items Not to Be Painted

General

: 
	1. Do not paint items listed in this Article unless specifically noted in the Contract Documents to be painted.
2. Items with Approved Factory Finish:
      1. 
	1. These items may require repair of damaged painted areas or painting of welded connections.
3. Electrical Equipment:
	1. Do not field paint electrical equipment except where painting is specifically stated elsewhere in these Contract Documents, or where the equipment is subject to a corrosive environment and is specifically noted to be painted.
4. Other Items:
	1. Stainless steel surfaces except:
		1. Piping where specifically noted to be painted.
		2. Banding as required to identify piping.
	2. Aluminum surfaces except:
		1. Where specifically shown in the Contract Documents.
		2. Where in contact with concrete.
		3. Where in contact with dissimilar metals.
	3. Fiberglass surfaces except:
		1. Fiberglass piping where specifically noted to be painted.
		2. Piping supports where specifically noted to be painted.
	4. Interior of pipe, ductwork, and conduits.
	5. Moving parts of mechanical and electrical units where painting would interfere with the operation of the unit.
	6. Code labels and equipment identification and rating plates.
	7. Exterior and interior, except where noted concrete or precast concrete surfaces.
	8. Concealed surfaces of pre-colored masonry.
	9. Structural steel or steel deck required to be fireproofed.
	10. Clad aluminum, clad steel, anodized aluminum, PVDF coated aluminum and PVDF coated steel.
	11. Galvanized steel items, unless specifically noted to be painted.
	12. Bituminous coated ductile iron pipe.
1. 3.3 Schedule of Items to Be Painted and Painting Systems
   1. Item
   1. Description
   1. System
   1. Concrete
   1. Interior cast-in-place and interior pre-cast surfaces other than prefinished panels (i.e. equipment bases, pads, walls, beams, slabs, columns, ceilings, pedestals, pilasters, etc.)
   1. 8
   1. Steel
   1. Ferrous metal surfaces immersed in water (i.e. all miscellaneous steel surfaces)
   1. 10
   1. Steel
   1. Structural – Immersion surfaces subject to corrosive environment and not requiring NSF approval (does not include immersion in water)
   1. 2
   1. Steel
   1. Structural – Immersion surfaces subject to corrosive or highly corrosive environment requiring NSF approval
   1. 10
   1. Steel
   1. Structural – Non-immersion surfaces subject to corrosive environment
   1. 6
   1. Steel
   1. Structural – All other surfaces in non-corrosive dry environment
   1. 1
   1. Steel
   1. Steel equipment with existing paint coating or factory-applied prime or finish coating not complying with this Specification Section
   1. 4
   1. Steel
   1. Steel (hollow metal) doors and frames primed in the factory in accordance with SDI/ANSI A250.10 (non-corrosive environments)
   1. 4
   1. Steel
   1. Steel (hollow metal) doors and frames primed in the factory in accordance with SDI/ANSI A250.10 (corrosive environments)
   1. 5
   1. Ferrous Metal
   1. Non-corrosive dry environment (not for coating galvanized steel, steel (hollow metal) doors and window frames, or products with approved factory finishes)
   1. 1
   1. Ferrous Metal
   1. Subject to corrosive environment (i.e. handrails and guardrails, piping, stairs, tank or equipment bridges, pumps, and similar items; does not include items subject to contact with potable water or water)
   1. 2
   1. Galvanized Metal
   1. Field touch up where top coat is required (prime paint only damaged area and first finish)
   1. 3
   1. Galvanized Metal
   1. Assembled galvanized steel items
   1. 3
   1. Galvanized Metal
   1. Field touch-up of galvanized surfaces not requiring a finish top coat
   1. 11
   1. Non-ferrous Metal
   1. Includes copper, brass, and aluminum (Does not include galvanized)
   1. 3
   1. Electrical Conduit
   1. Galvanized
   1. 3
   1. Electrical Conduit
   1. PVC coated
   1. 3
   1. Pipe and Fittings
   1. Steel, cast iron, and uncoated ductile iron not in immersion service
   1. 12
   1. Pipe and Fittings
   1. Brass and bronze
   1. 3
   1. Valves
   1. Steel, cast iron, and uncoated ductile iron not in immersion service (does not apply to factory coated valves)
   1. 12
   1. Valves
   1. Brass and bronze (does not apply to factory coated valves)
   1. 3
   1. Dissimilar
   1. Materials
   1. Between dissimilar metals and dissimilar materials (i.e. aluminum buried in concrete)
   1. 9
   1. Interior 
   1. Interior Gypsum Board
   1. 7
1. 3.4 Preparation

General

:
	1. Verify that atmosphere in area where painting is to take place is within paint manufacturer's acceptable temperature, humidity and sun exposure limits.
		1. Provide temporary heating, shade and/or dehumidification as required to bring area within acceptable limits.
			1. Provide temporary dehumidification equipment properly sized to maintain humidity levels required by paint manufacturer.
			2. Provide clean heat with heat exchanger type equipment sufficient in size to maintain temperature on a 24 HR basis.
				1. Vent exhaust gases to exterior environment.
				2. No exhaust gases shall be allowed to vent into the space being painted or any adjacent space.
	2. Prepare surfaces to be painted in accordance with coating manufacturer's instructions and this Specification Section unless noted otherwise in this Specification Section.
		1. Where discrepancy between coating manufacturer's instructions and this Specification Section exists, the more stringent preparation shall be provided unless approved otherwise, in writing, by the Engineer.
	3. Remove all dust, grease, oil, compounds, dirt and other foreign matter which would prevent bonding of coating to surface.
	4. Adhere to manufacturer's recoat time surface preparation requirements.
		1. Surfaces that have exceeded coating manufacturer's published recoat time and/or have exhibited surface chalking shall be prepared prior to additional coating in accordance with manufacturer's published recommendations.
			1. Minimum SSPC SP 7/NACE No. 4 unless otherwise approved by Engineer.
2. Protection:
	1. Protect surrounding surfaces not to be coated.
	2. Remove and protect hardware, accessories, plates, fixtures, finished work, and similar items; or provide ample in-place protection.
3. Prepare and paint before assembly all surfaces which are inaccessible after assembly.
4. Ferrous Metal:
	1. Prepare ductile iron pipe in accordance with pipe manufacturer's recommendations and NAPF.
		1. All piping, pumps, valves, fittings and any other component used in any water piping system that requires preparation for painting shall be prepared in accordance with requirements for immersion service.
			1. Pipe: NAPF 500-03-04.
			2. Fittings: NAPF 500-03-05
		2. Prepare all areas requiring patch painting in accordance with recommendations of manufacturer and NAPF.
		3. If removal of bituminous coating is required by the Engineer, remove bituminous coating per piping manufacturer, paint manufacturer and NAPF recommendations.
			1. The most stringent recommendations shall apply.
	2. Complete fabrication, welding or burning before beginning surface preparation.
		1. Chip or grind off flux, spatter, slag or other laminations left from welding.
		2. Remove mill scale.
		3. Grind smooth rough welds and other sharp projections.
	3. Solvent clean in accordance with SSPC SP 1 or detergent and low-pressure water clean in accordance with SSPC SP 12/NACE No. 5 all surfaces scheduled to receive additional SSPC surface preparation.
	4. Surfaces subject to corrosive or highly corrosive environment and all surfaces subject to immersion service:
		1. Near-white blast clean in accordance with SSPC SP 10/NACE No. 2.
	5. All interior and exterior structural steel not included in corrosive, highly corrosive or immersion service surfaces:
		1. Minimum commercial blast clean in accordance with SSPC SP 6/NACE No. 3.
	6. Surfaces subject to high temperatures.
		1. Heat in excess of 600°F: SSPC SP 10/NACE No. 2.
		2. Heat in excess of 200°F but less than 600°F: SSPC SP 6/NACE No. 3.
	7. Surfaces of steel joists and steel trusses:
		1. Commercial blast clean the major portion of the truss in accordance with SSPC SP 6/NACE No. 3.
		2. Power tool or hand tool clean tight connection areas and other difficult to access areas in accordance with SSPC SP 2 or SSPC SP 3.
	8. Steel surfaces scheduled to receive SYSTEM #24 or #35:
		1. White metal blast clean in accordance with SSPC SP 5/NACE No. 1.
		2. Provide 2-1/2 to 3 mil anchor profile for SYSTEMS #24 and #35.
	9. All fusion bonded epoxy coated surfaces identified to be field painted:
		1. Remove all traces of gloss finish by sanding or by abrasive brush blasting.
		2. Clean surface after removing gloss finish to remove sanding or blasting residue.
	10. Restore surface of field welds and adjacent areas to original surface preparation.
	11. Black iron piping: Remove surface varnish by solvent or waterjet and detergent cleaning or brush-off blast cleaning in accordance with SSPC SP 7/NACE No. 4.
5. Hollow Metal:
	1. Clean in accordance with SSPC SP 1 or SSPC SP 12/NACE No. 5 and in accordance with hollow metal manufacturer.
6. Galvanized Steel and Non-ferrous Metals:
	1. Solvent clean in accordance with SSPC SP 1 followed by brush-off blast clean in accordance with SSPC SP 16 to remove zinc oxide and other foreign contaminants.
		1. Provide uniform 1 mil profile surface.
7. Gypsum Wallboard:
	1. Repair minor irregularities left by finishers.
	2. Avoid raising nap of paper face on gypsum wallboard.
	3. Verify moisture content is less than 8 percent before painting.
8. Concrete:
	1. Cure for minimum of 28 days.
	2. Verify that concrete surfaces have been cleaned and that voids have been patched in accordance with Specification Section 03 01 00.
		1. Concrete surfaces shall be cleaned in accordance with ASTM D4258.
	3. Mechanically abrade concrete surfaces in accordance with ASTM D4259 as recommended by coating manufacturer.
	4. Abrasive blast concrete surfaces in accordance with SSPC SP 13/NACE No. 6 to provide profile recommended by Coatings manufacturer.
	5. Test pH of surface to be painted in accordance with ASTM D4262.
		1. If surface pH is not within coating manufacturer as required to bring pH within acceptable range.
		2. Retest pH until acceptable results are obtained.
	6. Verify that moisture content of surface to be painted is within coating manufacturer’s recommended acceptable limits.
		1. Test moisture content of surface to be coated in accordance with ASTM D4263.
		2. After remedial measures have been taken to lower or raise moisture content, retest surface until acceptable results are obtained.
9. Concrete Unit Masonry:
	1. Cure for minimum of 28 days.
	2. Remove all mortar spatters and protrusions.
	3. Verify that concrete unit masonry surfaces have been cleaned in accordance with ASTM D4261.
	4. Test pH of surface to be painted in accordance with ASTM D4262.
		1. If surface pH is not within coating manufacturer's required acceptable range, use methods acceptable to coating manufacturer as required to bring pH within acceptable limits.
		2. Retest pH until acceptable results are obtained.
	5. Verify that moisture content of surface to be painted is within coating manufacturer's recommended acceptable limits.
		1. Test moisture content of surface to be coated in accordance with ASTM D4263.
		2. After remedial measures have been taken to lower or 1 raise moisture content, retest surface until acceptable range is obtained.
10. Preparation by Abrasive Blasting:
	1. All abrasive-blasted ferrous metal surfaces shall be inspected immediately prior to application of paint coatings. Inspection shall be performed to determine cleanliness and profile depth of blasted surfaces and to certify that surface has been prepared in accordance with these Specifications.
	2. Schedule the abrasive blasting operation so blasted surfaces will not be wet after blasting and before painting.
	3. Perform additional blasting and cleaning as required to achieve surface preparation required.
		1. Prior to painting, reblast surfaces allowed to set overnight and surfaces that show rust bloom.
		2. Surfaces allowed to set overnight or surfaces which show rust bloom prior to painting shall be reinspected prior to paint application.
	4. Profile depth of blasted surface: Not less than 1 mil or greater than 2 mils unless required otherwise by coating manufacturer.
	5. Provide compressed air for blasting that is free of water and oil.
		1. Provide accessible separators and traps.
	6. Confine blast abrasives to area being blasted.
		1. Provide shields of polyethylene sheeting or other such barriers to confine blast material.
		2. Plug pipes, holes, or openings before blasting and keep plugged until blast operation is complete and residue is removed.
	7. Protect nameplates, valve stems, rotating equipment, motors and other items that may be damaged from blasting.
	8. Reblast surfaces not meeting requirements of these Specifications.
	9. Abrasive blasting media may be recovered, cleaned and reused providing Contractor submits, for Engineer's review, a comprehensive recovery plan outlining all procedures and equipment proposed in reclamation process.
	10. Properly dispose of blasting material contaminated with debris from blasting operation not scheduled to be reused.
11. All Plastic Surfaces and Non-Ferrous Surfaces except Galvanized Steel:
	1. Sand using 80-100 grit sandpaper to scarify surfaces.
12. Contractor shall obtain samples of existing paint film, which is to be removed by abrasive blasting, and have samples tested by a recognized testing laboratory to determine if existing paint film contains lead, asbestos or any other health hazard as defined by the EPA.
	1. If existing paint film is found to contain lead, asbestos, or any other health hazard, notify the Engineer immediately.
	2. Contractor shall prepare plan of action for safe, legal removal and disposal of contaminated paint.
	3. Engineer, Contractor and Owner shall negotiate agreement for cost associated with removal.
1. 3.5 Application

General

:
	1. Thin, mix and apply coatings by brush, roller, or spray in accordance with manufacturer's installation instructions.
		1. Application equipment must be inspected and approved in writing by coating manufacturer.
		2. Hollow metal shall be spray applied only.
	2. Temperature and weather conditions:
		1. Do not paint surfaces when surface temperature is below 50 DegF unless product has been formulated specifically for low temperature application and application is approved in writing by Engineer and paint manufacturer's authorized representative.
		2. Avoid painting surfaces exposed to hot sun.
		3. Do not paint on damp surfaces.
	3. Immediately after surface has been inspected, apply structural steel and miscellaneous steel prime coat in the factory.
		1. Finish coats shall be applied in the field.
		2. Prime coat referred to here is prime coat as indicated in this Specification.
			1. Structural steel and miscellaneous steel prime coating applied in factory (shop) as part of Fabricator's standard rust inhibiting and protection coating is not acceptable as replacement for specified prime coating.
	4. Provide complete coverage to mil thickness specified.
		1. Thickness specified is dry mil thickness.
		2. All paint systems are "to cover."
			1. In situations of discrepancy between manufacturer's square footage coverage rates and mil thickness, mil thickness requirements govern.
		3. When color or undercoats show through, apply additional coats until paint film is of uniform finish and color.
	5. If so directed by Engineer, do not apply consecutive coats until Engineer has had an opportunity to observe and approve previous coats.
	6. Apply materials under adequate illumination.
	7. Evenly spread to provide full, smooth coverage.
	8. Work each application of material into corners, crevices, joints, and other difficult to work areas.
	9. Avoid degradation and contamination of blasted surfaces and avoid intercoat contamination.
		1. Clean contaminated surfaces before applying next coat.
	10. Smooth out runs or sags immediately, or remove and recoat entire surface.
	11. Allow preceding coats to dry before recoating.
		1. Recoat within time limits specified by coating manufacturer.
		2. If recoat time limits have expired re-prepare surface in accordance with coating manufacturer's printed recommendations.
	12. Allow coated surfaces to cure prior to allowing traffic or other work to proceed.
	13. Coat all aluminum in contact with dissimilar materials.
	14. When coating rough surfaces which cannot be backrolled sufficiently, hand brush coating to work into all recesses.
	15. Backroll concrete and masonry and gypsum board surfaces with a roller if paint coatings are spray applied.
2. Prime Coat Application:
	1. Prime all surfaces indicated to be painted.
		1. Apply prime coat in accordance with coating manufacturer's written instructions and as written in this Specification Section.
	2. Ensure field-applied coatings are compatible with factory-applied coatings.
		1. Ensure new coatings applied over existing coatings are compatible.
		2. Employ services of coating manufacturer's qualified technical representative.
			1. Certify through material data sheets.
			2. Perform test patch.
		3. If field-applied coating is found to be not compatible, require the coating manufacturer's technical representative to recommend, in writing, product to be used as barrier coat, thickness to be applied, surface preparation and method of application.
		4. At Contractor's option, coatings may be removed, surface re-prepared, and new coating applied using the appropriate paint system listed in this Specification Section.
			1. All damage to surface as result of coating removal shall be repaired to original condition or better by Contractor at no additional cost to Owner.
	3. Prime ferrous metals embedded in concrete to minimum of 1 IN below exposed surfaces.
	4. After application of primer to gypsum board surfaces, inspect surface and repair in accordance with this Specification Section.
		1. Re-prime repaired surfaces to uniform finish before application of finish coat(s).
	5. Apply zinc-rich primers while under continuous agitation.
	6. Ensure abrasive blasting operation does not result in embedment of abrasive particles in paint film.
	7. Brush or spray bolts, welds, edges and difficult access areas with primer prior to primer application over entire surface.
	8. Touch up damaged primer coats prior to applying finish coats.
		1. Restore primed surface equal to surface before damage.
	9. All surfaces of steel lintels and steel components of concrete lintels used in wall construction shall be completely painted with both prime and finish coats prior to placing in wall.
3. Finish Coat Application:
	1. Apply finish coats in accordance with coating manufacturer's written instructions and in accordance with this Specification Section; manufacturer instructions take precedent over these Specifications.
	2. Touch up damaged finish coats using same application method and same material specified for finish coat.
		1. Prepare damaged area in accordance with this Specification Section.
	3. **Color Coding
4. See Specification Section 10 14 00 for color coding.
	1. **Field Quality Control
5. Contractor to provide protection for surfaces painted with epoxy coatings to prevent chalking.
	1. Surfaces showing chalking will not be accepted regardless of condition of paint film.
6. Contractor to make provisions to maintain work area within manufacturer's recommended application parameters including temporary heating, ventilation, cooling, dehumidification and provisions utilized to mitigate wind-blown dust and debris from contaminating the wet paint film.
7. All paint and protective coatings shall be applied within the manufacturer’s acceptable environmental and application conditions.
	1. **Cleaning
8. Clean paint spattered surfaces.
	1. Use care not to damage finished surfaces.
9. Upon completion of painting, replace hardware, accessories, plates, fixtures, and similar items.
10. Remove surplus materials, scaffolding, and debris.

File: docs/specifications/Facility Construction/Division 09 - Finishes/099600 High Performance Coatings.md
---
title: High Performance Coatings
section: '099600'
divNumb: 9
divName: Finishes
subgroup: Facility Construction
tags: ['Facility', 'Construction', 'Finishes', 'High', 'Performance', 'Coatings']
navigation:
  key: High Performance Coatings
  parent: Finishes
  order: 9600.0
---


General
   1. Summary
   1. The Work includes the application of special coating systems to items and surfaces as shown or specified, including surface preparation, prime coats and topcoats.

General
 painting for the Project is specified in another Division-9 Section of the Specifications.
   1. Extent of special coating work is indicated on the Drawings and schedules, and as herein specified.
   1. Coating systems for the Project include:
      1. Special coatings for exterior use
   1. Two-component polyamide epoxy coal-tar.
   1. Two-component, pigmented aliphatic polyurethane coating.
   1. Silicone alkyd gloss enamel coating.
   1. Heat-resistant, silicone aluminum coating (400 degrees F.)
   1. Heat-resistant aluminum coating (1200 degrees F.)
   1. Special coatings for interior use
   1. Two-component, high performance polyamide epoxy coating (HIPAC).
   1. Two-component, polyester epoxy coating (HIPAC).
   1. Two-component, pigmented aliphatic polyurethane coating.
   1. Two-component, epoxy emulsion (water base).
   1. References
   1. SSPC:
      1. The Society for Protective Coatings
   1. SSPC-SP 6 - Commercial Blast Cleaning
   1. SSPC-SP 10 - Near-White Blast Cleaning
   1. definitions
   1. Special coating systems are defined as those types of materials and methods of application requiring more than the normal skills and techniques for mixing, handling and application specified in the "Painting" Section.
   1. The term "special coating systems" as used in this Section includes applied materials used in prime, intermediate and finish coats.
   1. The term "exposed surfaces" is defined to include areas visible when permanent or built-in fixtures, convector covers, covers for finned tube radiation, grilles, and similar components are in place in areas to be coated. Extend special coatings in these areas as necessary to maintain the coating system integrity and provide desired protection.
   1. Submittals
   1. Product Data
   1. Submit manufacturer's technical information, including application instructions for each coating material specified.
   1. List each material and cross-reference to the specific coating and finish system and application. Identify each material by the manufacturer's catalog number and general classification.
   1. Substitutions
   1. The products of manufacturers not named may be submitted for use provided they are equal in quality and grade to the primers and finishes specified as approved by the Architect. If substitute paint products are desired, submit a statement to the Architect giving the manufacturer's name, proposed primer and finish for each paint system, analysis of each type of paint, and the use or uses intended. Failure to submit such statement will be cause for rejection.
   1. The substitute manufacturer shall provide a letter of certification stating that all coatings proposed are in compliance with the restrictions on the lead and chromium content in the "Hazardous Restrictions" Article below.
   1. Samples
   1. Prior to beginning Work, the Architect will furnish color chips for surfaces to be coated. Use representative colors when preparing Samples for review. Submit Samples for the Architect's review of color and texture only. Provide a listing of material and application for each coat of each finish Sample.
   1. Provide Samples of each color and material to be applied, with texture to simulate actual conditions, on representative Samples of the actual substrate. Resubmit Samples as requested until the required sheen, color and texture is achieved.
   1. Concrete:
      1. provide two 4-inch-square Samples for each type of color and finish; define prime and finish coats.
   1. Concrete masonry:
      1. provide two 8-inch-square samples of masonry, with mortar joint in the center, for each type of finish and color; define block filler, prime coat and finish coat.
   1. Wood:
      1. provide two 12-inch-square Samples of hardboard for each type of finish and color.
   1. Ferrous metal:
      1. provide two 4-inch-square Samples of flat metal surfaces and two 8-inch-long samples of solid metal for each type of color and finish; define prime and finish coats.
   1. Quality Assurance
   1. Single Source Responsibility
   1. Provide primers and other undercoat material produced by the same manufacturer as the finish coats. Use only thinners recommended by the manufacturer, and only within recommended limits.
   1. Coordination of Work
   1. Review other Sections of the Specifications in which other coatings are being provided to ensure compatibility of the total coatings systems for various substrates. Upon request, furnish information on the characteristics of specified finish materials, to ensure that compatible prime coats are use.
   1. Notify the Architect of any anticipated problems involved in using the coatings systems as specified.
   1. Field Samples
   1. On actual wall surfaces and other interior and exterior building components, duplicate coating finishes of prepared samples. Provide full-coat finish samples on at least 100 square feet of surface as directed, until required sheen, color, and texture is obtained; simulate finished lighting conditions for review of in-place Work.
   1. Final acceptance of colors will be from samples applied on the job.
   1. The Architect will select one room, area or surface to represent typical job surfaces and conditions for each type of coating and substrate to be coated. Apply special coatings in this room, area or surface in accordance with the schedule, or as specified. After finishes are accepted, this room, area or surface is used for evaluation of other coating systems of a similar nature.
   1. Material Quality
   1. Provide the best quality grade of the various types of coatings as regularly manufactured by acceptable coating manufacturers. Materials not displaying manufacturer's identification as a standard, best-grade product is not acceptable.
   1. Proprietary names used to designate colors or materials are not intended to imply that products of named manufacturers are required to the exclusion of equivalent products of other manufacturers.
   1. Delivery, Storage And Handling
   1. Delivery
   1. Deliver materials to the job site in the manufacturer's original, new, unopened packages and containers bearing manufacturer's name and label and the following information:
      1. Name or title of material.
   1. Federal specification number, if applicable.
   1. Manufacturer's stock number and date of manufacture.
   1. Manufacturer's name.
   1. Contents by volume, for major pigment and vehicle constituents.
   1. Thinning instructions.
   1. Application instructions.
   1. Color name and number.
   1. Handling instructions and precautions.
   1. Storage
   1. Store materials not in actual use in tightly covered containers, at a minimum ambient temperature of 45 degrees F, in a well ventilated area. Maintain containers used in storage of coatings in a clean condition, free of foreign materials and residue.
   1. Protect from freezing where necessary. Keep storage area neat and orderly. Remove oil rags and waste daily. Take all necessary precautionary measures to ensure that workmen and work areas are adequately protected from fire hazards and health hazards resulting from handling, mixing and application of stains.
   1. Project Conditions

General
   1. Apply coatings only when the temperature of surfaces to be coated and surrounding air temperatures are above 45 degrees F, unless otherwise permitted by manufacturer's printed instructions.
   1. Do not apply coatings in snow, rain, fog or mist, or when the relative humidity exceeds 85 percent, or to damp or wet surfaces unless otherwise permitted by manufacturer's printed instructions. Allow wet surfaces to dry thoroughly and attain the temperature and conditions specified before proceeding with or continuing with the coating operation.
   1. maintenance stock
   1. At time of completed application, deliver stock of maintenance material to the Owner. Furnish not less than one properly labeled and sealed 1-gallon can of each type of finish coat of each color, taken from lots furnished for the Work.
   1. Hazardous Materials Restrictions
   1. Clean Air Standards
   1. For paints and painting practices, comply with all applicable state and local laws enacted to insure compliance with Federal Clean Air Standards.
   1. Lead and Chromium
   1. Do not use mercurial fungicides paints containing lead or chromium in excess of 0.06 percent by weight of the total nonvolatile content (calculated as lead or chromium metal).
   1. Mercury
   1. Do not use mercurial fungicides.
   1. Products
   1. Manufacturers
   1. Subject to compliance with specified requirements, provide products of one of the following:
      1. Ameron International, Protective Coatings Group (Ameron)
   1. Carboline Co. (Carboline)
   1. DuPont Co. High Performance Coatings (DuPont)
   1. ICI Devoe Coatings
   1. PPG Architectural Finishes, Inc., (PPG) 
   1. Sherwin-Williams Co. (S-W)
   1. Tnemec Company, Inc. (Tnemec)
   1. Exterior Coating Materials
   1. Exterior Block Fillers
   1. Block filler under pigmented, polyurethane coatings:
      1. Ameron Amerlock 400BF. 
   1. Carboline Carbocrylic 650.
   1. ICI 4000 Bloxfil H.D. Acrylic Block Filler.
   1. PPG 16-90 Pitt-Glaze High Performance Block Filler.
   1. S-W Heavy Duty Block Filler, B42W46.
   1. Tnemec Series 130 Envirofill
   1. Bond Coats
   1. Bond coat of thinned, coal-tar epoxy over concrete under a 2-component, epoxy coal-tar coating system:
      1. Ameron Amercoat 78HB. 
   1. Carboline Kop Coat Bitumastic 300XM.
   1. ICI Devtar 5A Epoxy High Build Coating.
   1. PPG 97-640/97-641 Coal Cat Coal Tar Epoxy.
   1. S-W Coal Tar Epoxy C-200 (B69B50/B60V50).
   1. Tnemec 46H-413 Hi-Build Tneme-Tar.
   1. Exterior Primers
   1. Primer-sealer over wood under a pigmented polyurethane coating system:
      1. Ameron Amercoat 385. 
   1. Carboline Carbocrylic 120.
   1. DuPont Imron 333 Polyurethane Enamel
   1. ICI Bar-Rust 235 Multi-Purpose Epoxy Coating.
   1. PPG 97-130 Series High Build Aquapon Semi-Gloss.
   1. S-W Hi-Solids Polyurethane, B65-300 Series/ B60V30, Thinned 50%
   1. Tnemec Series 66 Hi-Build Epoxoline.
   1. Metal primer over ferrous metal under alkyd enamel coatings:
      1. Ameron Amercoat 3203. 
   1. Carboline Multi-Bond 150. 
   1. ICI Devguard 4160 Multi-Purpose Primer.
   1. PPG 97-680 Multiprime Inhibitive Low VOC White Primer.
   1. S-W Kem Kromik Universal Metal Primer, B50W1.
   1. Tnemec Series 37H Chem-Prime H.S..
   1. Intermediate coat over a block filler on concrete masonry under a pigmented polyurethane coating system:
      1. Ameron Amercoat 385. 
   1. Carboline Carboline 893.
   1. DuPont Corlar 26P High Solids Epoxy Enamel
   1. ICI Devthane 379 Aliphatic Urethane Gloss Enamel.
   1. PPG 97-130 Series High Build Aquapon Semi-Gloss.
   1. S-W Tile-Clad II Epoxy, B62 Series.
   1. Tnemec Series 66 Hi-Build Epoxoline.
   1. Finish Coats
   1. Two-component polyamide epoxy coal-tar coating:
      1. Ameron Amercoat 78HB.
   1. Carboline Bitumastic 300M.
   1. DuPont Corlar 823 HB CTE.
   1. ICI Devtar 5A Epoxy Hi-Build Coating.
   1. PPG 97-640/97-641 Coal Cat Coal Tar Epoxy Coating.
   1. S-W Coal Tar Epoxy C-200 (B69B50/B60V50).
   1. Tnemec 46H-413 Hi-Build Tneme-Tar.
   1. Two-component aliphatic pigmented polyurethane coating:
      1. Ameron Amercoat 450HS. 
   1. Carboline Carbothane 134HG.
   1. DuPont Imron 333 Polyurethane Enamel
   1. ICI Devthane 4708 Aliphatic Urethane Gloss Enamel.
   1. PPG 95-8000 Series Pitthane Ultra Gloss Urethane.
   1. S-W Hi-Solids Polyurethane, B65-300 Series/ B60V30.
   1. Tnemec Series 74 Endura-Shield
   1. Silicone alkyd gloss enamel over ferrous metal:
      1. Ameron Amercoat 3203. 
   1. Carboline Subsil 30HS.
   1. ICI Bar-Ox 475 Silicone Alkyd Gloss Enamel.
   1. PPG 97-480 Series Silicone Alkyd Enamel.
   1. S-W Silicone Alkyd Enamel Low VOC, B56Z Series.
   1. Heat-resistant, silicone aluminum coating over ferrous metal surfaces subject to surface temperatures up to 204 degrees C (400 degrees F):
      1. Ameron PSX 892HS Engineered Siloxane.
   1. Carboline Carboline 1248.
   1. ICI HT-4 Heat Resistant Silicone Acrylic. 
   1. PPG UC46006 Silicone Acrylic Aluminum Finish.
   1. S-W Silver-Brite Aluminum Paint B59S11.
   1. Tnemec 39-661 Silicone Aluminum.
   1. Heat-resistant, aluminum pigmented silicone based, heat-resistant coating over ferrous metal surfaces subject to surface temperatures up to 649 degrees C (1200 degrees F):
      1. Ameron PSX 892HS Engineered Siloxane.
   1. Carboline Carboline 4631 or 4631WB.
   1. ICI HT-12 High Heat Silicone Coating.
   1. PPG 6-220 Speedhide High Heat Aluminum (Up to 10000 F).
   1. S-W Silver-Brite Hi-Heat Silicone Alkyd Aluminum Paint, B59S8.
   1. Tnemec 39-1261 Silicone Aluminum.
   1. Interior Coating Materials
   1. Interior Block Fillers
   1. Block filler under a high performance, 2-component, epoxy coating system:
      1. Ameron Amerlock 400BF. 
   1. Carboline Sanitile-Flexxide Masonry Block Filler.
   1. ICI 4000 Bloxfil Interior/Exterior Acrylic Latex
   1. PPG 16-90 Pitt-Glaze High Performance Acrylic Block Filler.
   1. S-W Epoxy Ester Masonry Filler/Sealer, B61W2.
   1. Tnemec 54-562 Fine Masonry Filler.
   1. Ameron Amerlock 400BF. 
   1. Carboline Sanitile 250WB Block Filler.
   1. PPG 97-685/97-686 Polyamide Epoxy Block Filler.
   1. S-W Kem Cati-Coat HS Epoxy Filler/Sealer, B42W400/B42V401.
   1. Tnemec 54-562 Fine Masonry Filler.
   1. Block fillers under a pigmented aliphatic polyurethane enamel coating system:
      1. Ameron Amerlock 400BF. 
   1. Carboline Carbocrylic 650.
   1. ICI 4000 Bloxfil Interior/Exterior Acrylic Latex
   1. PPG 97-685/97-686 Polyamide Epoxy Block Filler.
   1. S-W Epoxy Ester Masonry Filler/Sealer, B61W2.
   1. Tnemec 54-660 Masonry Filler.
   1. Block filler under an epoxy emulsion system:
      1. Ameron Amerlock 400BF. 
   1. Carboline Carbocrylic 650.
   1. PPG 16-90 Pitt-Glaze High Performance Acrylic Block Filler.
   1. S-W Heavy Duty Block Filler, B42W46.
   1. Standard A-7012 Interior/Exterior Block Filler.
   1. Tnemec 54-562 Fine Masonry Filler.
   1. Pigmented Sealer
   1. Pigmented sealer over concrete under a high performance, polyester epoxy coating system:
      1. Ameron Amercoat 385. 
   1. Carboline Carboline 890.
   1. ICI Tru-Glaze 4508 Epoxy Coating Gloss.
   1. PPG 97-130 Series High Build Aquapon Semi-Gloss.
   1. S-W Epoxy Ester Masonry Filler/Sealer B61W2.
   1. Tnemec Series 66 Hi-Build Epoxoline.
   1. Base Coats
   1. Base coat over concrete and under a pigmented aliphatic polyurethane coating system:
      1. Ameron Amercoat 385.
   1. Carboline Carboline 890.
   1. Du Pont Corlar 26P HB High Build HS Epoxy Enamel
   1. ICI Devran 4170.
   1. PPG 97-130 Series High Build Aquapon Semi-Gloss.
   1. S-W Tile-Clad II Epoxy, B62 Series/B60V70.
   1. Tnemec Series 66 Hi-Build Epoxoline.
   1. Base coat over wood and under a pigmented aliphatic polyurethane coating system:
      1. Ameron Amercoat 385. 
   1. Carboline Carbocrylic 120.
   1. DuPont Imron 326/333 Polyurethane Enamel
   1. ICI Gripper 3210.
   1. PPG 97-130 Series High Build Aquapon Semi-Gloss.
   1. S-W Tile-Clad High Solids, B62Z Series/B60VZ70, Thinned 50%
   1. Tnemec Series 66 Hi-Build Epoxoline.
   1. Interior Primers
   1. Metal primer over ferrous metal:
      1. Ameron Amercoat 385. 
   1. Carboline Rustarmor 29.
   1. ICI Devguard 4160 Multi-Purpose Primer.
   1. PPG 97-145 Series Pitt-Guard D-T-R Epoxy Coating.
   1. S-W Kem Kromik Universal Metal Primer B50Z Series.
   1. Tnemec Series 66 Hi-Build Epoxoline.
   1. Base coat:
      1. primer-sealer over wood under a two-component epoxy emulsion:
      1. Ameron Amercoat 385. 
   1. Carboline Carbocrylic 120.
   1. DuPont Corlar 26P High Solids Epoxy Enamel
   1. ICI Tru-Glaze 4508 Epoxy Coating.
   1. PPG 6-855 Speedhide Acrylic Enamel Undercoater.
   1. S-W PrepRite Wall and Wood Primer B49W2.
   1. Tnemec Series 36 Undercoater.
   1. Intermediate Coats
   1. Intermediate coat over wood in a polyester epoxy coating system:
      1. Ameron Amercoat 385. 
   1. Carboline Carboline 890.
   1. DuPont Corlar 26P HB High Build HS Epoxy Enamel
   1. ICI Tru-Glaze 4508 Epoxy Coating.
   1. PPG 16-610/16-630 Pitt-Glaze High Solids Polyester-Epoxy.
   1. S-W Armor-Tile HS Polyester Epoxy, B67-100 Series/B67V100.
   1. Tnemec Series 66 Hi-Build Epoxoline.
   1. Intermediate coat over concrete masonry units under a pigmented aliphatic polyurethane enamel finish coat:
      1. Ameron Amerlock 400. 
   1. Carboline Carboline 890.
   1. DuPont Imron 326/333 Polyurethane Enamel
   1. ICI Devthane 4708 Aliphatic Urethane Gloss Enamel.
   1. PPG 95-800 Series Pitthane Ultra Gloss Urethane. 
   1. S-W Hi-Solids Polyurethane, B65-300 Series/B60V30.
   1. Tnemec Series 75 Endura-Shield.
   1. Finish Coats
   1. Two-component, high performance, polyamide epoxy coating (HIPAC), high gloss:
      1. Ameron Amercoat 385. 
   1. Carboline Carboline 890.
   1. DuPont Corlar 823 HB High Build Epoxy Enamel
   1. ICI Tru-Glaze 4508 Epoxy Coating.
   1. PPG 95-1 Series Aquapon 35 Gloss Polyamide Epoxy Finish.
   1. S-W Tile-Clad II Epoxy B62 Series/B60V70.
   1. Tnemec Series 83 Ceramlon II.
   1. Two-component, high performance polyester epoxy coating (HIPAC), high gloss:
      1. Ameron Amercoat 385. 
   1. Carboline Carboline 890.
   1. DuPont Corlar 26P High Solids Epoxy Enamel
   1. PPG 16-610/16-630 Pitt-Glaze High Solids Polyester-Epoxy.
   1. SW Armor-Tile HS Polyester Epoxy, B67-100 Series/B67V100.
   1. Tnemec Series 83 Ceramlon II.
   1. Two-component pigmented aliphatic polyurethane coating:
      1. Ameron Amercoat 450HS.
   1. Carboline Carbothane 134 HG.
   1. DuPont Imron 326/333 Polyurethane Enamel
    1. ICI Devthane 4708 Aliphatic Urethane Gloss Enamel.
   1. PPG 95-8000 Series Pitthane Ultra Gloss Urethane. 
   1. S-W Hi-Solids Polyurethane, B65-300 Series/B60V30.
   1. Tnemec Series 71 Endura-Shield.
   1. Epoxy emulsion coatings:
      1. (water based):
      1. Ameron Amercoat 335.
   1. Carboline Sanitile 250 WB Finish.
   1. ICI Tru-Glaze-WB 4408 Waterborne Epoxy Gloss Coating.
   1. PPG 98-1 Series Aquapon WB Waterborne Polyamide Epoxy.
   1. S-W Water Based Catalyzed Epoxy, B70 Series/B60V15.
   1. Tnemec Series 113 Tneme-Tufcoat.
   1. Ameron Amercoat 300.
   1. Carboline Sanitile D250 WB Finish.
   1. ICI Tru-Glaze-WB 4406 Water Based Epoxy Semi-Gloss Coating.
   1. PPG 98-1 Series Semi-Gloss Aquapon WB Waterborne Polyamide Epoxy.
   1. SW Water Based Catalyzed Epoxy, B70 Series/B60V25.
   1. Tnemec Series 114 Tneme-Tufcoat.
   1. Execution
   1. Inspection
   1. Starting of coating Work is construed as the applicator's acceptance of surfaces within any particular area.
   1. Preparation

General
   1. Remove hardware, hardware accessories, machined surfaces, plates, lighting fixtures, and similar items which are not to be coated, or provide surface-applied protection prior to surface preparation and coating operations. Remove these items if it is necessary for the complete coating of the items and adjacent surfaces. Following completion of coating operations in each space or area, reinstall the items removed, using workmen skilled in the trades involved.
   1. Clean surfaces to be coated before applying coatings or surface treatments. Schedule cleaning and coating application so that dust and other contaminates will not fall on wet, newly coated surfaces.
   1. Surface Preparation
   1. Perform surface preparation and cleaning in compliance with the manufacturer's instructions for the particular substrate conditions, and as specified.
   1. Notify the Architect in writing of anticipated problems in using the specified coating systems with substrates primed or furnished by others.
   1. Cementitious surfaces
   1. Prepare cementitious surfaces of concrete, concrete masonry, cement plaster and similar surfaces scheduled to receive special coatings by removing efflorescence, chalk, dust, dirt, grease and oils, and by roughing if necessary to remove glaze.
   1. Use abrasive blast cleaning methods if recommended by the coating system manufacturer.
   1. Determine alkalinity and moisture content of surfaces to be coated by performing appropriate tests. Do not apply coatings over surfaces where moisture content exceeds that permitted in the manufacturer's printed directions.
   1. Acid-etch concrete floor surfaces scheduled to receive special coatings with a 5 percent solution of muriatic acid or other proprietary cleaner. Flush the floor with clean water to remove acid, and neutralize with ammonia and rinse; allow to dry.
   1. Wood surfaces
   1. Clean wood surfaces of dirt, oil, and other foreign substances, using scrapers, mineral spirits, and sandpaper as needed. Sand smooth the surfaces exposed to view, and dust off.
   1. Scrape and clean small, dry, seasoned knots and apply a thin coat of white shellac or other recommended knot sealer, before application of priming coat.
   1. Ferrous metal surfaces
   1. Clean non-galvanized, ferrous metal surfaces, that have not been shop-coated, of oil, grease, dirt, loose mill scale and other foreign substances. Use solvent or mechanical cleaning methods complying with the recommendations of SSPC.
   1. Blast clean steel surfaces as recommended by the coating system manufacturer and in accordance with the requirements of SSPC (SP-10) (SP-6).
   1. Treat bare and sandblasted or pickled clean metal with a metal treatment wash coat prior to priming.
   1. Touch-up shop applied prime coats which have been damaged, and bare areas. Wire-brush, solvent clean, and touch-up with the same primer as the shop coat.
   1. Non-ferrous metal surfaces
   1. Clean non-ferrous and galvanized surfaces in accordance with the manufacturer's instructions for the type of service, metal substrate and application required.
   1. Material Preparation
   1. Carefully mix and prepare materials in compliance with the coating manufacturer's directions.
   1. Do not mix coating materials produced by different manufacturers, unless otherwise permitted by the manufacturer's instructions.
   1. Stir materials before application to produce a mixture of uniform density, and as required during application. Do not stir film, which may form on surfaces, into the material. Remove film and, if necessary, strain the coating material before using.
   1. Tinting
   1. Tint each under coat a lighter shade to facilitate identification of each coat where multiple coats of the same material are to be applied. Tint undercoats to match the color of the finish coat, but provide sufficient difference in shade of undercoats to distinguish each separate coat.
   1. Application

General
   1. Apply special coatings by brush, roller, spray, squeegee, or other applicators in accordance with the manufacturer's directions. Use brushes best suited for the type of material being applied. Use rollers of carpet, velvet back, or high-pile sheep's wool as recommended by the manufacturer for the material and texture required.
   1. Apply additional coats when undercoats or other conditions show through the final coat, until the cured film is of uniform coating finish, color and appearance.
   1. Coating colors, surface treatments and finishes are as indicated.
   1. Provide finish coats that are compatible with the primers used.
   1. The number of coats and coating film thickness required is the same regardless of the application method. Do not apply succeeding coats until the previous coat has cured as recommended by the coating manufacturer. Sand between coating applications where sanding is required to produce an even, smooth surface in accordance with the coating manufacturer's directions.
   1. Coat surfaces behind movable equipment and furniture the same as similar exposed surfaces.
   1. Coat the back sides of access panels, removable or hinged covers, and similar hinged items, to match exposed surfaces.
   1. Minimum Coating Thickness
   1. Apply each material at not thinner than the manufacturer's recommended spreading rate. Provide a total dry film thickness of the entire coating system as recommended by the manufacturer.
   1. Prime Coats
   1. Before the application of finish coats, apply a prime coat, as recommended by the coating manufacturer, to material that is required to be painted or finished, and which has not been prime coated by others.
   1. Recoat primed and sealed substrates where there is evidence of suction spots or unsealed areas in the first coat, to assure a finish coat with no burn-through or other defects due to insufficient sealing.
   1. Brush Application
   1. Brush-out and work brush coats into surfaces in an even film. Eliminate cloudiness, spotting, holidays, laps, brush marks, runs, sags, ropiness, and other surface imperfections. Neatly draw glass lines and color breaks.
   1. Apply primers and first coats by brush unless the manufacturer's instructions permit use of mechanical applicators.
   1. Mechanical Applications
   1. Use mechanical methods for coating application when permitted by the coating manufacturer's recommendations, governing ordinances, and trade union regulation.
   1. Wherever spray application is used, apply each coat providing the equivalent hiding of brush-applied coats. Do not doubleback with spray equipment building-up film thickness of 2 coats in one pass, unless recommended by the coating manufacturer.
   1. Completed Work
   1. Match approved samples for color, texture and coverage. Remove, refinish or recoat Work not in compliance with specified requirements.
   1. Field Quality Control
   1. Testing Procedures
   1. The Owner reserves the right to invoke the product testing procedure at any time, and at any number of times during the period when coating operations are being conducted.
   1. The Owner will engage the services of an independent testing laboratory to sample the coating being used. Samples of products delivered to Project site will be taken, identified and sealed, and certified in the presence of the Contractor.
   1. The testing laboratory will perform appropriate tests for any or all of the following characteristics as required by the Owner:
      1. Quantitive materials analysis.
   1. Absorption.
   1. Accelerated weathering.
   1. Accelerated yellowness.
   1. Color retention.
   1. Alkali resistance.
   1. Mildew resistance.
   1. Abrasion resistance.
   1. Apparent reflectivity.
   1. Washability.
   1. Dry opacity.
   1. Recoating.
   1. Skinning.
   1. If test results show products being used do not comply with specified requirements, the Contractor may be directed to stop work, and remove non-complying products, pay for testing, recoat surfaces coated with rejected products, or remove rejected products from previously coated surfaces if, upon recoating with the specified products, the two coatings are not compatible.
   1. Cleaning
   1. Clean Up
   1. At the end of each work day during progress of Work, remove rubbish, empty cans, rags and other discarded materials from the site.
   1. Upon completion of the Work, clean window glass and other spattered surfaces. Remove spattered coatings by washing, scraping or other proper methods, using care not to scratch or otherwise damage adjacent finished surfaces.
   1. Protection
   1. Protect Work of other trades, whether being coated or not, against damage from coating operations. Correct damage by cleaning, repairing or replacing, and recoating as acceptable to the Architect. Leave the Work in an undamaged condition.
   1. Provide "wet paint" signs as required to protect newly-coated finishes. Remove temporary protective wrappings provided by others for protection of their work, after completion of coating operations. At completion of the Work of other trades, touch-up and restore damaged or defaced coated surfaces.
   1. Exterior Special Coating Schedule
   1. Concrete
   1. Two-component, polyamide epoxy coal-tar system:
      1. provide 3 coats with a total dry film thickness not less than 15 mils.
   1. First coat bond coat of thinned, coal-tar epoxy.
   1. Second coat coal-tar epoxy.
   1. Third coat coal-tar epoxy.
   1. Two-component aliphatic pigmented polyurethane finish:
      1. provide 1 finish coat over an intermediate coat and a block filler.
   1. Filler concrete block filler.
   1. Intermediate polyurethane or chemical resistant epoxy.
   1. Finish coat polyurethane.
   1. Concrete Masonry
   1. Two component, pigmented aliphatic polyurethane finish:
      1. provide one finish coat over an intermediate coat and a block filler.
   1. Filler coat block filler 
   1. Intermediate coat polyurethane or epoxy 
   1. Finish coat polyurethane.
   1. Wood
   1. Two-component, pigmented aliphatic polyurethane finish:
      1. provide 2 finish coats over a primer sealer:
      1. Prime coat primer-sealer
   1. Second coat polyurethane.
   1. Third coat polyurethane.
   1. Ferrous Metal
   1. Two-component, polyamide epoxy coal-tar system:
      1. provide 2 coats with a total dry film thickness not less than 15 mils.
   1. First coat coal-tar epoxy.
   1. Second coat coal-tar epoxy.
   1. Silicone alkyd gloss enamel coating system:
      1. provide 2 finish coats over metal primer with a total dry film thickness of not less than 4 mils.
   1. Prime coat:
      1. exterior metal primer First coat might 
    1. not be required on some shop-primed items.
   1. First coat silicone alkyd gloss enamel.
   1. Second coat silicone alkyd gloss enamel.
   1. Heat-resistant, silicone enamel coating system:
      1. for surface temperatures up to 400 degrees F provide 2 coats.
   1. First coat heat-resistant enamel.
   1. Second coat heat-resistant enamel.
   1. Heat-resistant aluminum coating system:
      1. for surface temperatures up to 1200 degrees F, provide 2 coats.
   1. First coat silicone-based heat-resistant coating.
   1. Second coat silicone-based heat-resistant coating.
   1. Interior Special Coating Schedule
   1. Concrete
   1. High performance polyamide epoxy coating system (HIPAC):
      1. provide 2 coats with a total dry film thickness of not less than 4.0 mils.
   1. First coat polyamide epoxy coating or intermediate coat.
   1. Second coat polyamide epoxy coating.
   1. Two-component, high-gloss polyester epoxy coating system (HIPAC):
      1. provide one coat of high-gloss polyester epoxy coating over the manufacturer's recommended pigmented sealer.
   1. Sealer coat pigmented sealer.
   1. Finish coat high-gloss polyester epoxy.
   1. Two-component, pigmented aliphatic polyurethane coating system:
      1. provide one base coat and one finish coat of factory formulated pigmented polyurethane coating.
   1. Base coat base coat.
   1. Finish coat polyurethane.
   1. Two-component, epoxy emulsion coating:
      1. provide one-coat block filler and one finish coat epoxy emulsion.
   1. Filler coat block filler.
   1. Finish coat epoxy emulsion.
   1. Concrete Masonry Units
   1. Two-component, high performance polyamide epoxy coating system (HIPAC):
      1. provide 2 finish coats with a total dry film thickness of not less than 4.0 mils over a block filler.
   1. Filler coat block filler.
   1. First coat polyamide epoxy or intermediate coat.
   1. Second coat polyamide epoxy.
   1. Two-component high-gloss polyester epoxy coating system (HIPAC):
      1. provide one coat of high-gloss polyester epoxy coating over a block filler.
   1. Filler coat block filler.
   1. First coat polyester epoxy.
   1. Two-component pigmented polyurethane coating system:
      1. provide one finish coat of pigmented polyurethane enamel coating over an intermediate coat and a block filler.
   1. Filler coat block filler.
   1. First coat intermediate coat.
   1. Second coat polyurethane.
   1. Two-component epoxy emulsion coating with gloss finish:
      1. provide 2 finish coats of factory-formulated epoxy emulsion, gloss, over block filler.
   1. Filler coat block filler.
   1. First coat epoxy emulsion.
   1. Second coat epoxy emulsion.
   1. Wood
   1. Two-component, high performance polyamide epoxy coating system (HIPAC):
      1. provide 2 coats with a total dry film thickness of not less than 4.0 mils over base coat.
   1. Base coat as recommended by the manufacturer.
   1. First coat polyamide epoxy.
   1. Second coat polyamide epoxy.
   1. High-gloss polyester epoxy coating system (HIPAC):
      1. provide one coat of high-gloss polyester epoxy coating over an intermediate coat and a base coat.
   1. Base coat as recommended by the coating manufacturer.
   1. First coat intermediate coat.
   1. Second coat high-gloss polyester epoxy.
   1. Pigmented polyurethane coating system:
      1. provide one finish coat of factory-formulated, pigmented polyurethane enamel coating over the manufacturer's recommended base coat material.
   1. Base coat as recommended by the coating manufacturer.
   1. First coat intermediate coat.
   1. Second coat polyurethane enamel finish coat.
   1. Two-component, epoxy emulsion coating with gloss finish:
      1. provide two finish coats of epoxy emulsion, gloss, over the base coat material.
   1. Base coat as recommended by the coating manufacturer.
   1. First coat epoxy emulsion.
   1. Second coat epoxy emulsion.
   1. Ferrous Metals
   1. High performance, polyamide epoxy coating system (HIPAC):
      1. provide 2 finish coats of two-component polyamide epoxy coating, gloss finish over metal primer.
   1. Metal primer as recommended by the coating manufacturer.
   1. First coat polyamide epoxy.
   1. Second coat polyamide epoxy.
   1. High-gloss polyester epoxy coating system (HIPAC):
      1. provide one coat of high-gloss polyester epoxy coating over an intermediate coat and a base coat.
   1. Metal primer as recommended by the coating manufacturer.
   1. First coat intermediate coat.
   1. Second coat high-gloss polyester epoxy.
   1. Pigmented polyurethane coating system:
      1. provide one finish coat of factory-formulated, pigmented polyurethane enamel coating over the manufacturer's recommended base coat material.
   1. Metal primer as recommended by the coating manufacturer.
   1. First coat intermediate coat.
   1. Second coat polyurethane enamel finish coat.
   1. Two-component, epoxy emulsion coating with gloss finish:
      1. provide two finish coats of epoxy emulsion, gloss, over the base coat material.
   1. Metal primer as recommended by the coating manufacturer
   1. First coat epoxy emulsion
   1. Second coat epoxy emulsion.
1. END OF SECTION
