Repository: ItaiAxelrad/open-spec

# CAD Standards

An open source documentation site for construction specifications, CAD standards, and design checklists.

File: docs/specifications/Facility Construction/Division 09 - Finishes/099700 Special Coating.md
---
title: Special Coating
section: '099700'
divNumb: 9
divName: Finishes
subgroup: Facility Construction
tags: ['Facility', 'Construction', 'Finishes', 'Special', 'Coating']
navigation:
  key: Special Coating
  parent: Finishes
  order: 9700.0
---

   1. SECTION 099700 – SPECIAL COATING 
General
1. RELATED DOCUMENTS
   1. Drawings, General and Special Provisions of the Contract, and Division 01 Specification
Sections, apply to this Section.
   1. Divisions 22, 23, 26, 40, 41, and 44 requirements related to painting apply to this Section.
2. SUMMARY
   1. This Section includes surface preparation and field painting of the following:
      1. Surface preparation, priming, and finish coats specified in this Section are in addition to shop priming and surface treatment specified in Section 099100 - Painting, and other Sections.
   1. Paint exposed surfaces, except where the paint schedules indicate that a surface or material is not to be painted or is to remain natural. If the paint schedules do not specifically mention an item or a surface, paint the item or surface the same as similar adjacent materials or surfaces whether or not schedules indicate colors. If the schedules do not indicate color or finish, the Engineer will select from standard colors and finishes available.
   1. Do not paint prefinished items, concealed surfaces, finished metal surfaces, operating parts, and labels.
1. Prefinished items include the following factory-finished components:
      1. Finished mechanical and electrical equipment b. Light fixtures
      1. Distribution cabinets d. Switchgear
2. Concealed surfaces include walls or ceilings in the following generally inaccessible spaces:
      1. Furred areas b. Pipe spaces
3. Finished metal surfaces include the following:
      1. Anodized aluminum b. Stainless steel
      1. Chromium plate d. Bronze and brass
4. Operating parts include moving parts of operating equipment and the following:
      1. Valve and damper operators. b. Linkages.
      1. Sensing devices.
      1. Motor and fan shafts.
5. Labels:
      1. Do not paint over Underwriters Laboratories (UL), Factory Mutual (FM), or other code-required labels or equipment name, identification, performance rating, or nomenclature plates.
3. DEFINITIONS

General
:
      1. Standard coating terms defined in ASTM D 16 apply to this Section.
1. Flat refers to a lusterless or matte finish with a gloss range below 15 when measured at an
   1. 85-degree meter.
2. Eggshell refers to low-sheen finish with a gloss range between 5 and 20 when measured at a 60-degree meter.
3. Satin refers to low-sheen finish with a gloss range between 15 and 35 when measured at a
   1. 60-degree meter.
   1. "Paint" includes coating systems materials, primers, emulsions, enamels, sealers and fillers, and other applied materials whether used as prime, intermediate or finish coats.
   1. The abbreviation “SSPC” is the Steel Structures Painting Counsel. D. The abbreviation “DFT” means dry film thickness.
   1. The abbreviation “min” means minimum.
4. SUBMITTALS
   1. Product Data:
      1. For each paint system specified. Include block fillers and primers.
1. Material List:
      1. Provide an inclusive list of required coating materials. Indicate each material and cross-reference specific coating, finish system, and application. Identify each material by manufacturer's catalog number and general classification.
2. Manufacturer's Information:
      1. Provide manufacturer's technical information, including label analysis and instructions for handling, storing, and applying each coating material proposed for use.
3. Certification by the manufacturer that products supplied comply with local regulations controlling use of volatile organic compounds (VOC’s).
   1. Samples for Initial Selection:
      1. Manufacturer's color charts showing the full range of colors available for each type of finish-coat material indicated.
   1. Submittals shall include manufacturer’s literature for each product giving the name, product number, generic type, descriptive information, solids by volume, recommended dry-film thickness and certified test reports showing results to equal the performance criteria of the products listed herein. In addition, a list of ten projects shall be submitted in which each product has been used and rendered satisfactory service for similar applications.
5. QUALITY ASSURANCE
   1. Applicator Qualifications:
      1. Engage an experienced applicator that has completed painting system applications similar in material and extent to that indicated for this Project with a record of successful in-service performance.
   1. Source Limitations:
      1. Obtain block fillers, primers, and undercoat materials for each paint and coating system from the same manufacturer as the finish coats.
   1. Material Quality:
      1. Provide the manufacturer's best quality paint material of the various coating types specified. Paint material containers not displaying manufacturer's product identification will not be acceptable.
6. DELIVERY, STORAGE, AND HANDLING
   1. Deliver materials to the Project Site in manufacturer's original, unopened packages and containers bearing manufacturer's name and label, and the following information:
      1. Product name or title of material.
2. Product description (generic classification or binder type).
3. Manufacturer's stock number and date of manufacture.
4. Contents by volume, for pigment and vehicle constituents.
5. Thinning instructions.
6. Application instructions.
7. Color name and number.
   1. Store materials not in use in tightly covered containers in a well-ventilated area at a minimum ambient temperature of 45 deg F (7 deg C). Maintain containers used in storage in a clean condition, free of foreign materials and residue.
1. Protect from freezing. Keep storage area neat and orderly. Remove oily rags and waste daily. Take necessary measures to ensure that workers and work areas are protected from fire and health hazards resulting from handling, mixing, and application.
7. PROJECT CONDITIONS
   1. Apply solvent-thinned paints only when the temperature of surfaces to be painted and surrounding air temperatures are between 45 deg F and 95 deg F (7.2 deg C and 35 deg C) or within manufacturer’s printed application parameters, whichever is more restrictive.
   1. Do not apply paint in snow, rain, fog, nor mist; when the relative humidity exceeds 85 percent;
or at temperatures less than 5 deg F (3 deg C) above the dew point; or to damp or wet surfaces.
1. Painting may continue during inclement weather if surfaces and areas to be painted are enclosed and heated within temperature limits specified by manufacturer during application and drying periods.
   1. Product
1. MANUFACTURERS

General
:
      1. Materials specified are those that have been evaluated for the specific service.
Products of the paint manufacturers are listed in the paint schedules at the end of this Section to establish a standard of quality. Equivalent material may be substituted on written approval of the Engineer, based on review of submittals for compliance with the requirements of this Section.
   1. Products:
      1. Subject to compliance with requirements, provide one of the products in the paint schedules located at the end of Section 3.
2. PAINT MATERIALS, GENERAL
   1. Material Compatibility:
      1. Provide block fillers, primers, undercoats, and finish-coat materials that are compatible with one another and the substrates indicated under conditions of service and application, as demonstrated by manufacturer based on testing and field experience.
   1. Material Quality:
      1. Provide manufacturer's best-quality paint material of the various coating types specified. Paint-material containers not displaying manufacturer's product identification will not be acceptable.
   1. Colors:
      1. Provide color selections made by the Engineer or Owner. 
Execution
1. EXAMINATION
   1. Examine substrates, areas, and conditions, with the Applicator present, under which painting will be performed for compliance with paint application requirements.
1. Do not begin to apply paint until unsatisfactory conditions have been corrected and surfaces receiving paint are thoroughly dry.
2. Start of painting will be construed as the Applicator's acceptance of surfaces and conditions within a particular area.
   1. Coordination of Work:
      1. Review other Sections in which primers are provided to ensure compatibility of the total system for various substrates. On request, furnish information on characteristics of finish materials to ensure use of compatible primers.
1. Notify the Engineer about anticipated problems using the materials specified over substrates primed by others.
2. PREPARATION

General
:
      1. Remove hardware and hardware accessories, plates, machined surfaces, lighting fixtures, and similar items already installed that are not to be painted. If removal is impractical or impossible because of the size or weight of the item, provide surface-applied protection before surface preparation and painting.
1. After completing painting operations in each space or area, reinstall items removed using workers skilled in the trades involved.
   1. Cleaning:
      1. Before applying paint or other surface treatments, clean the substrates of substances that could impair the bond of the various coatings. Remove oil and grease before cleaning.
1. Schedule cleaning and painting so dust and other contaminants from the cleaning process will not fall on wet, newly painted surfaces.
   1. Surface Preparation:
      1. Clean and prepare surfaces to be painted according to manufacturer's written instructions for each particular substrate condition and as specified.
1. Provide barrier coats over incompatible primers or remove and reprime.
2. Ferrous Metals:
      1. Clean ungalvanized ferrous-metal surfaces that have not been shop coated; remove oil, grease, dirt, loose mill scale, and other foreign substances. Use solvent or mechanical cleaning methods that comply with the Steel Structures Painting Council's (SSPC) recommendations.
3. Blast steel surfaces clean as recommended by the paint system manufacturer and in accordance with requirements for scheduled Special Coatings.
4. Galvanized Surfaces:
      1. Clean galvanized surfaces with nonpetroleum-based solvents so surface is free of oil and surface contaminants. Remove pretreatment from galvanized sheet metal fabricated from coil stock by mechanical methods.
5. Cementitious Materials:
      1. Remove efflorescence, caulk, dust, dirt, grease, oils, and release agents. Roughen as required to remove glaze. If hardeners or sealers have been used to improve curing, use mechanical methods of surface preparation.
   1. Materials Preparation:
      1. Mix and prepare paint materials according to manufacturer's written instructions.
1. Maintain containers used in mixing and applying paint in a clean condition, free of foreign materials and residue.
2. Stir material before application to produce a mixture of uniform density. Stir as required during application. Do not stir surface film into material. If necessary, remove surface film and strain material before using.
3. Use only thinners approved by paint manufacturer and only within recommended limits. E. Tinting:
      1. Tint each undercoat a lighter shade to facilitate identification of each coat where
   1. multiple coats of the same material are applied. Tint undercoats to match the color of the finish coat, but provide sufficient differences in shade of undercoats to distinguish each separate coat.
3. APPLICATION
   1. Special Coatings Vacuum:
      1. Suitable industrial type vacuum cleaners shall be provided and used to remove all residual sand and dust from all surfaces after sandblasting and prior to coating. All coated surfaces shall be cleaned before subsequent coats are applied. Particular attention shall be given to removal of sand and dust from welds, lids and edges of structural shapes and other crevices where sand may be trapped.
   1. Special Coatings Ventilation:
      1. Adequate ventilation shall be maintained by the Contractor at all times inside the tank during and following sandblasting and painting. Ventilation should have sufficient capacity to maintain a clean atmosphere within the tank during both sandblasting and coating operations. In addition, ventilation shall be maintained at least 24 hours after each day’s painting and during the entire period in which the coating is curing prior to being filled, this will prevent entrapment of solvent in the painted surface. Adequate lighting shall be provided for all blasting and coating operations inside the tank. Floodlighting shall be sufficient to light the entire working area without shadow areas. Only vapor tight lighting shall be used.

General
:
      1. Apply paint according to manufacturer's written instructions. Use applicators and techniques best suited for substrate and type of material being applied. All paint shall be free from cracks, blisters, crazing and other defects.
1. Paint colors, surface treatments, and finishes are indicated in the schedules.
2. Do not paint over dirt, rust, scale, grease, moisture, scuffed surfaces, or conditions detrimental to formation of a durable paint film.
3. Provide finish coats that are compatible with primers used.
4. The term "exposed surfaces" includes areas visible when permanent or built-in fixtures, grilles, and similar components are in place. Extend coatings in these areas, as required, to maintain the system integrity and provide desired protection.
5. Paint surfaces behind movable equipment the same as similar exposed surfaces. Before the final installation of equipment, paint surfaces behind permanently fixed equipment or furniture with prime coat only.
6. Paint back sides of access panels and removable or hinged covers to match exposed surfaces.
7. Sand lightly between each succeeding enamel coat.
8. Omit primer on metal surfaces that have been shop-primed and touch-up painted.
   1. Scheduling Painting:
      1. Apply first coat to surfaces that have been cleaned, pretreated, or otherwise prepared for painting as soon as practicable after preparation and before subsequent surface deterioration.
1. The number of coats and the film thickness required are the same regardless of application method. Do not apply succeeding coats until the previous coat has cured as recommended by the manufacturer. If sanding is required to produce a smooth, even surface according to manufacturer's written instructions, sand between applications.
2. If undercoats, stains, or other conditions show through final coat of paint, apply additional coats until paint film is of uniform finish, color, and appearance. Give special attention to ensure edges, corners, crevices, welds, and exposed fasteners receive a dry film thickness equivalent to that of flat surfaces.
3. Allow sufficient time between successive coats to permit proper drying. Do not recoat surfaces until paint has dried to where it feels firm, does not deform or feel sticky under moderate thumb pressure, and where application of another coat of paint does not cause the undercoat to lift or lose adhesion.
   1. Application Procedures:
      1. Apply paints and coatings by brush, roller, spray, or other applicators according to manufacturer's written instructions.
1. Brushes:
      1. Use brushes best suited for the type of material applied. Use brush of appropriate size for the surface or item being painted.
2. Rollers:
      1. Use rollers of carpet, velvet back, or high-pile sheep's wool as recommended by the manufacturer for the material and texture required.
3. Spray Equipment:
      1. Use airless spray equipment with orifice size as recommended by the manufacturer for the material and texture required.
   1. Minimum Coating Thickness:
      1. Apply paint materials no thinner than manufacturer's recommended spreading rate. Provide the total dry film thickness of the entire system as recommended by the manufacturer.
   1. Special Coatings Minimum Coating Thickness:
      1. Apply materials at not less than the manufacturer's recommended spreading rate. Provide a total dry-film thickness of the entire system as specified in Section 3.8 - PAINTING SCHEDULE. To ensure uniformity of application, the dry film thickness shall meet the specified minimum on 90% of the readings
taken using a dry film thickness gauge. Readings shall be taken uniformly over any given area. No area will be acceptable where any dry thickness is more than 10% below the specified minimum or more than 25% over the maximum.
   1. Mechanical and Electrical Work:
      1. Painting of mechanical and electrical work is limited to items exposed in equipment rooms and in occupied spaces.
   1. Mechanical items to be painted include, but are not limited to, the following:
      1. Piping, pipe hangers, and supports.
2. Tanks and channels.
3. Sanitary sewer manholes.
4. Ductwork.
5. Insulation.
6. Motors and mechanical equipment.
7. Accessory items.
   1. Electrical items to be painted include, but are not limited to, the following:
      1. Conduit and fittings.
   1. Prime Coats:
      1. Before applying finish coats, apply a prime coat of material, as recommended by the manufacturer, to material that is required to be painted or finished and that has not been prime coated by others. Recoat primed and sealed surfaces where evidence of suction spots or unsealed areas in first coat appears, to ensure a finish coat with no burn through or other defects due to insufficient sealing.
   1. Completed Work:
      1. Match approved samples for color, texture, and coverage. Remove, refinish, or repaint work not complying with requirements.
4. CLEANING
   1. Cleanup:
      1. At the end of each workday, remove empty cans, rags, rubbish, and other discarded paint materials from the site.
1. After completing painting, clean glass and paint-spattered surfaces. Remove spattered paint by washing and scraping. Be careful not to scratch or damage adjacent finished surfaces.
5. PROTECTION
   1. Protect work of other trades, whether being painted or not, against damage by painting. Correct damage by cleaning, repairing or replacing, and repainting, as approved by Architect.
   1. Provide "Wet Paint" signs to protect newly painted finishes. Remove temporary protective wrappings provided by others to protect their work after completing painting operations.
1. At completion of construction activities of other trades, touch up and restore damaged or defaced painted surfaces. Comply with procedures specified in PDCA P1.
6. ACCEPTANCE OF SPECIAL COATINGS WORK
   1. At all times the Owner’s and/or the Owner’s Representative shall have access to the work in progress. Contractor shall assist, when requested, in the inspections. Tests will be made for surface condition and profile after blasting, wet film thickness, dry film thickness and pin holes. No pin holes will be allowed. The inspector will also check application practices. The contractor shall repaint all areas found defective and remove and replace any coatings placed using improper practices.
   1. In addition to the tests for surface profile, wet film thickness, dry film thickness and pin holes, which will be made during the progress of the work, the Owner will check the coatings after completion of the application for compliance with these specifications. All defects shall be promptly corrected by Contractor.
   1. Inspector shall be kept informed by Contractor as to the progress of the work. If contractor fails to notify inspector of progressing work and the inspector has doubts of uninspected work, the Contractor will be responsible to take whatever measures necessary including but not limited to re-blasting and/or re-painting areas in question.
1. Key Areas of Inspector Notification by Contractor a. Profile of sandblast
      1. Prime coat film thickness c. Finish coat film thickness
   1. Correct damage by cleaning, repairing or replacing, and repainting areas deemed unacceptable by the Owner and request reinspection by the Owner when completed.
7. EXTERIOR PAINT SCHEDULE
   1. Ferrous Metal with Unidentified Shop or Factory Prime, Epoxy Coating (Structural Steel and Equipment):
      1. Apply sample of submitted epoxy primer to unidentified shop primer to establish compatibility.
1. Surface Preparation
      1. Remove dust, dirt and other deleterious materials from surfaces to be coated.
      1. Minimum SSPC-SP3 Power Tool Cleaning to remove loose rust, paint film and other deleterious material from surfaces to be coated.
2. Coating Applications:
      1. Provide system by the following manufacturer or approved equal:
      1. ICI Devoe
1) First Coat: Devran 224HS High Build Epoxy (min. 4.0 mils DFT)
   1. 2) Second Coat:
      1. Devthane 379 UVA Aliphatic Urethane (min. 3.0 mils DFT)
      1. PPG Amercoat
1) First Coat: Amercoat 385 Multi-Purpose Epoxy (min. 4.0 mils DFT)
   1. 2) Second Coat:
      1. Amercoat 450H Gloss Urethane (min. 3.0 mils DFT)
      1. Sherwin Williams
1) First Coat: Macropoxy 646 Fast Cure Epoxy, B58-600 Series (min. 4.0 mils
   1. DFT)
   1. 2) Second Coat:
      1. High Solids Acrylic Polyurethane, B56-300 Series (min 3.0 mils
   1. DFT)
      1. TNEMEC
1) First Coat: Typoxy Series 27 Epoxyries (min. 4.0 mils DFT)
   1. 2) Second Coat:
      1. Endura-Shield 73 Urethane (min 3.0 mils DFT) B. Ferrous Metal Immersed (Structural Steel)
1. Surface Preparation:
      1. SSPC-SP10 near-white blast cleaning
2. Coating Application:
      1. Provide system by the following manufacturer or approved equal:
      1. ICI Devoe
1) First Coat: Bar-Rust 235 Multi-Purpose Epoxy (min, 5.0 mils DFT)
   1. 2) Second Coat:
      1. Bar-Rust 235 Multi-Purpose Epoxy (min, 5.0 mils DFT)
      1. PPG Amercoat
1) First Coat: Amercoat 240 Universal Eposy (min, 5.0 mils DFT)
   1. 2) Second Coat:
      1. Amercoat 240 Universal Epoxy (min, 5.0 mils DFT)
      1. Sherwin Williams
1) First Coat: Dura-Plate 235 Multipurpose Epoxy, B67-235 Series (min. 5.0 mils
   1. DFT)
   1. 2) Second Coat:
      1. Dura-Plate 235 Multipurpose Epoxy, B67-235 Series (min. 5.0 mils DFT)
      1. TNEMEC
1) First Coat: Hi-Build Epoxoline Series 69 (min. 5.0 mils DFT)
   1. 2) Second Coat:
      1. Hi-Build Epoxoline Series 69 (min. 5.0 mils DFT) C. Ductile Iron and Steel Pipes Exterior, Exposed or Immersed
1. Surface Preparation:
      1. SSPC-SP6 commercial blast cleaning
2. Coating applications:
      1. Provide the system by the following manufacturer or approved equal:
      1. ICI Devoe
1) First Coat: Bar-Rust 235 Multi-Purpose Epoxy (min. 4.0 mils DFT)
   1. 2) Second Coat:
      1. Devthane 379 UVA Aliphatic Urethane (min. 3.0 mils DFT)
      1. PPG Amercoat
1) First Coat: Amercoat 240 Universal Epoxy (min. 5.0 mils DFT)
   1. 2) Second Coat:
      1. Amercoat 450H Gloss Urethane (min. 3.0 mils DFT)
      1. Sherwin Williams
1) First Coat: Dura-Plate 235 Multipurpose Epoxy, B67-235 Series (min. 4.0 mils
   1. DFT)
   1. 2) Second Coat:
      1. High solids Acrylic Polyurethane, B56-300 Series (min. 3.0 mils
   1. DFT)
      1. TNEMEC
1) First Coat: Hi Build Epoxoline Series 69 (min. 4.0 mils DFT)
   1. 2) Second Coat:
      1. Endura-Shield Series 73 Urethane (min. 3.0 mils DFT)
8. INTERIOR PAINT SCHEDULE
   1. Interior Ferrous metals, Unidentified Factory primer with Epoxy Finish Coat (Structural Steel and Equipment):
      1. Apply sample of submitted epoxy primer to unidentified shop primer to establish compatibility.
1. Surface Preparation:
      1. Per following requirements:
      1. Remove dust, dirt and other deleterious materials from surfaces to be coated.
      1. Minimum SSPC-SP3 Power Tool Cleaning to remove loose rust, paint film and other deleterious from surfaces to be coated.
2. Coating Application:
      1. Provide system by the following manufactures or approved equal:
      1. ICI Devoe
1) First Coat: Devran 224HS High Build Epoxy (min. 4.0 mils)
   1. 2) Second Coat:
      1. Devran 224HS High Build Epoxy (min. 3.0 mils)
      1. PPG Amercoat
1) First Coat: Amercoat Universal 240 Epoxy (min. 5.0 mils)
   1. 2) Second Coat:
      1. Amerlock 2/400 High Solids Epoxy (min. 5.0 mils)
      1. Sherwin Williams
1) First Coat: Macropoxy 646 Fast Cure Epoxy, B58-600 Series (min. 4.0 mils
   1. DFT)
   1. 2) Second Coat:
      1. Macropoxy 646 Fast Cure Epoxy, B58-600 Series (min. 3.0 mils
   1. DFT)
      1. TNEMEC
1) First Coat: Chembuild Series 135 (min. 4.0 mils DFT)
   1. Ductile Iron and Steel Pipes Interior, Exposed or Immersed
1. Surface Preparation:
      1. SSPC-SP6 commercial blast cleaning
2. Coating applications:
      1. Provide the system by the following manufacturer or approved equal:
      1. ICI Devoe
1) First Coat: Bar-Rust 235 Multi-Purpose Epoxy (min. 4.0 mils DFT)
   1. 2) Second Coat:
      1. Bar-Rust 235 Multi-Purpose Epoxy (min. 5.0 mils DFT)
      1. PPG Amercoat
1) First Coat: Amercoat 240 Universal Epoxy (min. 5.0 mils DFT)
   1. 2) Second Coat:
      1. Amercoat 240 Universal Epoxy (min. 5.0 mils DFT)
      1. Sherwin Williams
1) First Coat: Dura-Plate 235 Multipurpose Epoxy, B67-235 Series (min. 4.0 mils
   1. DFT)
   1. 2) Second Coat:
      1. Dura-Plate 235 Multipurpose Epoxy, B67-235 Series (min. 5.0 mils DFT)
      1. TNEMEC
1) First Coat: Hi Build Epoxoline Series 69 (min. 4.0 mils DFT)
   1. 2) Second Coat:
      1. Hi Build Epoxoline Series 69 (min. 5.0 mils DFT)
   1. Interior Galvanized and Zinc Rich Epoxy Shop Primed Metals, with Epoxy Finish Coat; (System IC3)
1. Surface Preparation:
      1. Per manufacturer’s recommendations for cleaning and etching.
2. Coating Application:
      1. Provide system by the following manufacturers or approved equal:
      1. ICI Devoe
1) Touch UP: Damaged prime coat with Catha-Coat 313 Organic Zinch-Rich
   1. Epoxy Primer (min. 3.0 mils DFT)
   1. 2) Second Coat:
      1. Devran 224HS High Build Epoxy (min. 5.0 mils DFT)
      1. PPG Amercoat
1) Touch UP: Damaged prime coat with Amercoat 68HS Epoxy Zink-Rich Primer

(min. 3.0 mils DFT)
   1. 2) Second Coat:
      1. Amercoat 240 High Build Epoxy (min. 5.0 mils DFT)
      1. Sherwin Williams
1) Touch Up: Damaged prime coat with Zinc Clad V Organic Zinc Rich Epoxy
   1. Primer (min. 3.0 mils DFT).
   1. 2) Second Coat:
      1. Macropoxy 646 Fast Cure Epoxy, B58-600 Series (min. 5.0 mils DFT).
      1. TNEMEC
1) Touch Up: Damaged prime coat with Omnithane Series 1 (min. 3.0 mils DFT).
   1. 2) Second Coat:
      1. Epoxoline Series 66 (min. 4.0 mils DFT).
   1. Interior and Exterior Concrete Surfaces in Underground vaults and Manholes
1. Surface Preparation:
      1. Remove efflorescence, chalk, dust, dirt, grease, oils, and release agents. Roughen as required to remove glaze. If hardeners or sealers have been used to improve curing, use mechanical methods of surface preparation.
1) Use abrasive blast-cleaning methods per SSPC–SP13/NACE 6 Surface
   1. Preparation of Concrete.
   1. 2) Determine alkalinity and moisture content of surfaces by performing appropriate tests. If surfaces are sufficiently alkaline to cause the finish paint to blister and burn, correct this condition before application. Do not paint surfaces where moisture content exceeds that permitted in manufacturer’s written instructions.
      1. Clean per ASTM D4258 using air or vacuum methods only.
      1. Fill air pockets or bug holes having diameters greater than ¼ inch with an acceptable filler such as Sikatop 107 Polymer-Modified Repair Mortar (Sika Chemical Corporation), or equal. And remove form fins and ridges greater than 1/8 inch. Filler shall be compatible with the epoxy and coal tar epoxy coatings furnished. Supply written confirmation of compatibility.
2. Coating applications:
      1. Provide system by the following manufacturer or approved equal:
      1. ICI Devoe
1)
   1. First Coat:
      1. Devran 224HS High Build Epoxy (10-20 mils DFT)
   1. 2)
   1. Second Coat:
      1. Devtar 5 High Build Epoxy (8-10 mils DFT)
   1. 3)
   1. Third Coat:
      1. Devtar 5 High Build Epoxy (8-10 mils DFT)
   1. b.
   1. PP
   1. 1)
   1. 2)
   1. G Amercoat
   1. First Coat:
      1. amercoat 351 100% Splids Multi-Purpose Epoxy (min. 8 mils
   1. DFT)
   1. Second Coat:
      1. Amercoat 351 (with 880 Additive) 100% Solids Multi-Purpose
   1. Epoxy (20-25 mils DFT)
      1. Sherwin Williams
1) First Coat: Hi-Mil Sher-Tar Eposy (12-16 mils DFT)
   1. 2) Second Coat:
      1. Hi-Mil Sher-Tar Epoxy (12-16 mils DFT)
      1. TNEMEC
1) First Coat: Hi-Build Tneme-Tar (8-10 mils DFT)
   1. 2) Second Coat:
      1. Hi-Build Tneme-Tar (8-10 mils DFT)
   1. END OF SECTION 099700
