Repository: ItaiAxelrad/open-spec

# CAD Standards

An open source documentation site for construction specifications, CAD standards, and design checklists.

File: docs/specifications/Facility Construction/Division 09 - Finishes/099710 Clarifier Trough Coating.md
---
title: Clarifier Trough Coating
section: '099710'
divNumb: 9
divName: Finishes
subgroup: Facility Construction
tags: ['Facility', 'Construction', 'Finishes', 'Clarifier', 'Trough', 'Coating']
---

1. SECTION 09 97 10
1. CLARIFIER TROUGH COATING

General
1. RELATED DOCUMENTS
   1. Drawings, General and Special Provisions of the Contract, and Division 01 Specification
Sections, apply to this Section.
2. SUMMARY
   1. This Section includes surface preparation and field coating of the three final clarifier troughs as shown on the drawings and as specified here.
3. SUBMITTALS
   1. Submit the following in accordance with the Conditions of Contract and Division 1
Specification Sections.
1. Technical data sheet and material safety data sheet (MSDS) on each product used, including ASTM test results indicating the product conforms to and is suitable for its intended use per these specifications.
2. Manufacturer certification of contractor's craftsmen having been trained and approved in the handling, mixing, and application of the products to be used. Application is to be carried out by manufacturer-certified craftsmen only.
4. QUALITY ASSURANCE
   1. Applicator Qualifications:
      1. Engage an experienced manufacturer-certified applicator that has completed painting system applications similar in material and extent to that indicated for this Project with a record of successful in-service performance.
5. DELIVERY, STORAGE, AND HANDLING
   1. Deliver materials to the Project Site in manufacturer's original, unopened packages and containers bearing manufacturer's name and label.
   1. All coating materials are to be stored and handled according to their material safety data sheets and specification sheets.
   1. Contractor shall conform to all local, state, and federal regulations including those set forth by
OSHA or any other applicable authority.
6. WARRANTY
   1. Contractor shall warrant all work against defects in material and workmanship for a period of one (1) year from the date of final acceptance of the project.

## Product

1. MANUFACTURER
   1. Product:
      1. The product shall be Belzona 5811 Immersion Grade as manufactured by Belzona
Inc., Miami FL; SewerGuard 210G by Sauereisen, Inc., Pittsburg PA; or approved equal.
2. MATERIAL REQUIREMENTS
   1. The product shall be high performance barrier coating for the protection of non-metallic or metallic surfaces against attack from aqueous solutions and with the following physical and mechanical properties:
      1. Adhesion
      1. Bond strength to concrete shall result in concrete failure when tested in accordance with ASTM D-4541.
2. Atlas Cell Testing
      1. When tested in accordance with NACE standard TM01-74 in contact with water at
122°F no blistering shall occur in the immersed portion or vapor phase after 670 hours immersion.
3. Chemical Resistance
      1. The material shall demonstrate excellent resistance to many common chemicals, including the following
10% sulphuric acid
   1. 20% hydrochloric acid
   1. 10% phosphoric acid
   1. Sodium hydroxide (all concentrations) Ethyl acetate
   1. Ethylene glycol
4. Compressive Strength
      1. When tested in accordance with ASTM D695, typical values obtained shall be
6,760 psi ambient cure
5. Flexural Strength
      1. When tested to ASTM D790, typical value obtained shall be
4,020 psi ambient cure
6. Hardness
      1. The Shore D hardness of the material when tested to ASTM D2240 shall be typically
80 with ambient cure
7. Heat Resistance
      1. The material shall be suitable for continuous immersion in aqueous solutions up to
122°F. The material shall be stable under dry conditions up to 300°F. 

## Execution

1. SURFACE PREPARATION
   1. All contaminants including oil, grease, waxes, sealers, salts, surface laitance or other contaminants shall be removed.
   1. Surfaces to be coated must be clean, firm, and dry.
   1. Contractor shall utilize abrasive grit blasting or high-pressure water blasting equipment to provide the correct profile for bonding and to clean the substrate. Surface preparation procedures shall be in accordance with ICRI (International Concrete Repair Institute) Guideline No. 03732, or comparably approved method. Surface preparation requirement is to expose aggregate and obtain a uniform surface texture resembling an ICRI CSP comparator #3-5.
   1. Level or grind concrete substrates to manufacturer's recommended tolerances and to produce a smooth, uniform installation, including removal of all sharp edges, ridges, or depressions.
2. APPLICATION OF PROTECTIVE COATING
   1. Application procedures shall conform to the recommendations and Instruction for Use provided by the coating manufacturer, to include material handling, mixing, environmental controls during application, safety, and equipment.
   1. Application is to be carried out by manufacturer-certified craftsmen only.
   1. A manufacturer's representative shall be onsite to certify and supervise the application.
   1. Concrete surfaces to receive protective coating shall be cast with rough form finish. Surfaces shall not be rubbed, troweled, or otherwise finished in any manner that will obscure or cover the firm substrate surface. All subsequent surface washing, abrasive blasting, grinding, patching, filling, and preparation shall be completed by the Applicator in accordance with the protective coating manufacturer's recommendations.
   1. All concrete shall cure for 28 days before protective coating system is installed, unless otherwise recommended by the Applicator or system manufacturer.
   1. All voids, depressions, bug holes, or other imperfections that may result in out gassing or pinholes during lining installation shall be filled with epoxy filler compound. 
3. COATING SCHEDULE
   1. Coating shall be in two (2) applications, each minimum 10 mils dry film thickness (DFT).
4. QUALITY ASSURANCE
   1. High Voltage Spark Testing. Installed protective coating shall be tested for pinholes after a minimum 24-hour cure at a temperature of 70°F. Pinhole testing shall be accomplished using a Tinker Razor Holiday Detector, San Gabriel, CA, Model AP/W, or an approved equal device. Test voltage of 100 volts/mil of coating thickness shall be applied. All pinholes shall be marked and required using manufacturer's approved Patch Kit, or other approved method.
END OF SECTION 099700

File: docs/specifications/Facility Construction/Division 09 - Finishes/099710 Petrolatum Wax Tape Coating.md
---
title: Petrolatum Wax Tape Coating
section: '099710'
divNumb: 9
divName: Finishes
subgroup: Facility Construction
tags: ['Facility', 'Construction', 'Finishes', 'Petrolatum', 'Wax', 'Tape', 'Coating']
navigation:
  key: Petrolatum Wax Tape Coating
  parent: Finishes
  order: 9710.0
---

1. SECTION 09902
1. PETROLATUM WAX TAPE COATING
1. 
General
1.  
01. SCOPE** 
   1. This section covers the work necessary to furnish and install petrolatum wax tape coating on buried ferrous materials including pipe flanges, bolted fittings and couplings, valves and other buried pipeline appurtenances, complete, as shown or specified. 
02. SUBMITTALS DURING CONSTRUCTION** 
   1. Submit manufacturer’s technical product data, details, installation instructions and general product recommendations. 
03. PRODUCT IDENTIFICATION** 
   1. The use of a manufacturer’s name and model or catalog number is for the purpose of establishing the standard of quality and general configuration desired only. Products of other manufacturers will be considered in accordance with the Contract Documents. 
04. RELATED WORK SPECIFIED ELSEWHERE
   1. Standard Drawings
2. Standard Specifications 01000, 01045, 01200, 01310, 01330, 01505, 01510, 01570, 02140, 02222, 02223, 02511, 02528, 02578, 03000, 03480, 03482, 09910, and Division 15.
1. PART 2 MATERIALS** 
1. 2.01 GENERAL** 
   1. Wrap all exposed surfaces of buried ferrous pipe, flanges, couplings and other pipeline appurtenances (including bolts, nuts, etc.) with petrolatum wax tape, unless another corrosion protection system (other than a factory-installed paint coating) is otherwise specified or indicated by the Contract Drawings. 
1. 2.02 PRIMER** 
   1. Exposed surfaces shall be prime coated with a blend of petrolatum, plasticizer, and corrosion inhibitor having a paste-like consistency. The material shall have the following properties:
      1. 
   1. Pour Point 400-100° F 
   1. Flash Point 350° F minimum 
   1. Approximate Coverage 1 gal/100 square feet 
   1. Color Brown 
   1. The primer shall be Trenton Wax-Tape Primer or equivalent. 
1. 2.03 WAX TAPE** 
   1. Two types of petrolatum wax tape shall be available from the manufacturer:
      1. one type for buried installations and another type for above-ground installations. 
   1. Buried Installations:
      1. The covering material shall be a plastic-fiber felt tape, saturated with a blend of petrolatum, plasticizers, and corrosion inhibitors that is easily formable over irregular surfaces. The tape shall have the following properties:
      1. 
   1. Color Brown 
   1. Saturant Pour Point 115° - 125°F 
   1. Thickness 70-90 mils 
   1. Dielectric Strength 170 volts/mil 
   1. Tape Width 6 inches 
   1. Wax tape shall be Wax-Tape #1 as manufactured by The Trenton Corporation (Ann Arbor, Michigan), or approved equal. 
1. 2.04 OUTER COVERING** 
   1. The primed and wax-tape wrapped surface shall be wrapped with a plastic tape covering consisting of three (3) layers of 50 gauge, clear, polyvinylidene chloride, high cling membranes wound together as a single sheet. The material shall have the following properties:
      1. 
   1. Width 6 inches 
   1. Thickness 1.5 mils 
   1. Dielectric Strength 2000 volts/mil 
   1. Water Absorption Negligible 
   1. Color Clear 
   1. The outer covering shall be Trenton Poly-Ply or approved equal. 
1. 2.05 OTHER PETROLATUM WAX TAPE SYSTEM COMPONENTS** 
   1. Any components not listed above, but required for a complete petrolatum wax tape coating system as recommended for this application by the manufacturer shall be provided at no additional cost to Owner. 
1. 
Execution
1. 3.1 GENERAL** 
   1. The petrolatum wax tape system shall be installed in conformance with the manufacturer’s recommendations. 
1. END OF SECTION
